Repository: easyscience/diffraction-lib

<p>
  <picture>
    <!-- light mode logo -->
    <source media='(prefers-color-scheme: light)' srcset='https://raw.githubusercontent.com/easyscience/assets-branding/refs/heads/master/easydiffraction/logos/light.svg'>
    <!-- dark mode logo -->
    <source media='(prefers-color-scheme: dark)' srcset='https://raw.githubusercontent.com/easyscience/assets-branding/refs/heads/master/easydiffraction/logos/dark.svg'>
    <!-- default logo == light mode logo -->
  </picture>
**EasyDiffraction** is a software for calculating diffraction patterns
based on a structural model and refining its parameters against
experimental data.

<!-- HOME REPOSITORY SECTION -->

**EasyDiffraction** is developed both as a Python library and as a
cross-platform desktop application.

Here, we focus on the Python library. For the graphical user interface
(GUI), please see the corresponding
[GUI resources](https://github.com/easyscience/diffraction-app).

License:
[BSD 3-Clause](https://github.com/easyscience/diffraction-lib/blob/master/LICENSE)

## Useful Links

### For Users

- 📖
  [Documentation](https://easyscience.github.io/diffraction-lib/latest)
- 🚀
  [Getting Started](https://easyscience.github.io/diffraction-lib/latest/introduction)
- 🧪
  [Tutorials](https://easyscience.github.io/diffraction-lib/latest/tutorials)
- 💬
  [Get in Touch](https://easyscience.github.io/diffraction-lib/latest/introduction/#get-in-touch)
- 🧾
  [Citation](https://easyscience.github.io/diffraction-lib/latest/introduction/#citation)

File: docs/docs/verification/fullprof/pd-neut-tof_j_si/arg_si.ins
TITL   Backscattering Bank (2theta= 144.845)  Si- Argonne
CELL   1.0000    5.4324    5.4324    5.4324   90.0000   90.0000   90.0000
ZERR    1    0.0010    0.0010    0.0010    0.0000    0.0000    0.0000
LATT   4
SYMM x,-y+1/4,-z+1/4                                   
SYMM -x+1/4,y,-z+1/4                                   
SYMM -x+1/4,-y+1/4,z                                   
SYMM y,z,x                                             
SYMM -y+1/4,-z+1/4,x                                   
SYMM y,-z+1/4,-x+1/4                                   
SYMM -y+1/4,z,-x+1/4                                   
SYMM z,x,y                                             
SYMM -z+1/4,x,-y+1/4                                   
SYMM -z+1/4,-x+1/4,y                                   
SYMM z,-x+1/4,-y+1/4                                   
SYMM y,x,z                                             
SYMM -y+1/4,x,-z+1/4                                   
SYMM y,-x+1/4,-z+1/4                                   
SYMM -y+1/4,-x+1/4,z                                   
SYMM z,y,x                                             
SYMM -z+1/4,-y+1/4,x                                   
SYMM -z+1/4,y,-x+1/4                                   
SYMM z,-y+1/4,-x+1/4                                   
SYMM x,z,y                                             
SYMM x,-z+1/4,-y+1/4                                   
SYMM -x+1/4,-z+1/4,y                                   
SYMM -x+1/4,z,-y+1/4                                   
SFAC  SI
UNIT  192
HKLF 3
OMIT  
L.S.  3 
WGHT  0.000 
FMAP  2  -3  28  60  0 
GRID -2  -2  -2   2   2   2
FVAR  1.0
Si      1      0.12500     0.12500     0.12500    10.04167     0.00685
END

File: docs/docs/verification/fullprof/sg-neut-cwl_ext-iso_tbti/tbti.ins
TITL  Tb2Ti2O7, Neutrons, HEiDi@FRMII
CELL   0.7930   10.1300   10.1300   10.1300   90.0000   90.0000   90.0000
ZERR    1    0.0010    0.0010    0.0010    0.0000    0.0000    0.0000
LATT   4
SYMM x,-y+1/4,-z+1/4                                   
SYMM -x+1/4,y,-z+1/4                                   
SYMM -x+1/4,-y+1/4,z                                   
SYMM y,z,x                                             
SYMM -y+1/4,-z+1/4,x                                   
SYMM y,-z+1/4,-x+1/4                                   
SYMM -y+1/4,z,-x+1/4                                   
SYMM z,x,y                                             
SYMM -z+1/4,x,-y+1/4                                   
SYMM -z+1/4,-x+1/4,y                                   
SYMM z,-x+1/4,-y+1/4                                   
SYMM y,x,z                                             
SYMM -y+1/4,x,-z+1/4                                   
SYMM y,-x+1/4,-z+1/4                                   
SYMM -y+1/4,-x+1/4,z                                   
SYMM z,y,x                                             
SYMM -z+1/4,-y+1/4,x                                   
SYMM -z+1/4,y,-x+1/4                                   
SYMM z,-y+1/4,-x+1/4                                   
SYMM x,z,y                                             
SYMM x,-z+1/4,-y+1/4                                   
SYMM -x+1/4,-z+1/4,y                                   
SYMM -x+1/4,z,-y+1/4                                   
SFAC  TB  TI  O
UNIT   63  63 224
HKLF 3
OMIT  
L.S.  3 
WGHT  0.000 
FMAP  2  -3  28  60  0 
GRID -2  -2  -2   2   2   2
FVAR  1.0
Tb      1      0.50000     0.50000     0.50000    10.08333     0.00698     0.00698 = 
               0.00698    -0.00217    -0.00217    -0.00217
Ti      2      0.00000     0.00000     0.00000    10.08333     0.00611     0.00611 = 
               0.00611    -0.00038    -0.00038    -0.00038
O1      3      0.32804     0.12500     0.12500    10.25000     0.00733     0.00553 = 
               0.00553     0.00192     0.00000     0.00000
O2      3      0.37500     0.37500     0.37500    10.04167     0.00437     0.00437 = 
               0.00437     0.00000     0.00000     0.00000
END

File: docs/docs/verification/fullprof/sg-neut-cwl_pr2nio4/prnio.ins
TITL  Pr2NiO4:Sr Test of Xtal option of FullProf
CELL   0.8302    5.4178    5.4146   12.4834   90.0000   90.0000   90.0000
ZERR    1    0.0010    0.0010    0.0010    0.0000    0.0000    0.0000
LATT   4
SYMM x,-y,-z                                           
SYMM -x,y,-z                                           
SYMM -x,-y,z                                           
SFAC  PR  NI  O
UNIT   64  32 134
HKLF 3
OMIT  
L.S.  3 
WGHT  0.000 
FMAP  2  -3  28  60  0 
GRID -2  -2  -2   2   2   2
FVAR  1.0
Pr      1      0.50000     0.50000     0.35973    10.25000     0.01056     0.01055 = 
               0.00663     0.00000     0.00000     0.00000
Ni      2      0.00000     0.00000     0.00000    10.12500     0.00416     0.00416 = 
               0.01192     0.00000     0.00000     0.00000
O1      3      0.25000     0.25000     0.00000    10.25000     0.00744     0.00743 = 
               0.03261     0.00000    -0.00208     0.00000
O2      3      0.00000     0.00000     0.17385    10.18074     0.02552     0.02549 = 
               0.00355     0.00000     0.00000     0.00000
Oi      3      0.25000     0.25000     0.25000    10.01866     0.01536     0.01747 = 
               0.00789     0.00000     0.00000     0.00000
Od      3      0.07347     0.07347     0.17349    10.07465     0.02931
END
