Repository: easyscience/diffraction-lib

<p>
  <picture>
    <!-- light mode logo -->
    <source media='(prefers-color-scheme: light)' srcset='https://raw.githubusercontent.com/easyscience/assets-branding/refs/heads/master/easydiffraction/logos/light.svg'>
    <!-- dark mode logo -->
    <source media='(prefers-color-scheme: dark)' srcset='https://raw.githubusercontent.com/easyscience/assets-branding/refs/heads/master/easydiffraction/logos/dark.svg'>
    <!-- default logo == light mode logo -->
  </picture>
**EasyDiffraction** is a software for calculating diffraction patterns
based on a structural model and refining its parameters against
experimental data.

<!-- HOME REPOSITORY SECTION -->

**EasyDiffraction** is developed both as a Python library and as a
cross-platform desktop application.

Here, we focus on the Python library. For the graphical user interface
(GUI), please see the corresponding
[GUI resources](https://github.com/easyscience/diffraction-app).

License:
[BSD 3-Clause](https://github.com/easyscience/diffraction-lib/blob/master/LICENSE)

## Useful Links

### For Users

- 📖
  [Documentation](https://easyscience.github.io/diffraction-lib/latest)
- 🚀
  [Getting Started](https://easyscience.github.io/diffraction-lib/latest/introduction)
- 🧪
  [Tutorials](https://easyscience.github.io/diffraction-lib/latest/tutorials)
- 💬
  [Get in Touch](https://easyscience.github.io/diffraction-lib/latest/introduction/#get-in-touch)
- 🧾
  [Citation](https://easyscience.github.io/diffraction-lib/latest/introduction/#citation)

File: docs/dev/crysfml-python-api-requests/fullprof/y2o3_absorption.pcr
COMM Y2O3 Ge(551) 300mm_varH 15/10/13
! Current global Chi2 (Bragg contrib.) =      1.263    
! Files => DAT-file: y2o3.dat,  PCR-file: y2o3_absorption
!Job Npr Nph Nba Nex Nsc Nor Dum Iwg Ilo Ias Res Ste Nre Cry Uni Cor Opt Aut
   1   7   1  21   2   0   0   0   0   0   0   0   0   0   0   0   0   1   1
!
!Ipr Ppl Ioc Mat Pcr Ls1 Ls2 Ls3 NLI Prf Ins Rpa Sym Hkl Fou Sho Ana
   0   2   1   0   1   0   4   0   0   2  10   0   1   0   0   1   1
!
! Lambda1  Lambda2    Ratio    Bkpos    Wdt    Cthm     muR   AsyLim   Rpolarz  2nd-muR -> Patt# 1
 1.548220 1.548220  0.00000   10.000 20.0000  0.0000  0.9000  160.00    0.0000  0.0000
!
!NCY  Eps  R_at  R_an  R_pr  R_gl     Thmin       Step       Thmax    PSD    Sent0
  1  0.10  1.00  1.00  1.00  1.00      0.9500   0.050019   153.9000   0.000   0.000
!
!2Theta/TOF/E(Kev)   Background  for Pattern#  1
        12.5856      9864.0967          0.00
        19.4181      9431.1865          0.00
        21.8751      9165.1064          0.00
        27.8998      8813.4053          0.00
        32.9147      8632.3789          0.00
        39.1152      8237.0059          0.00
        45.7120      7896.9585          0.00
        51.9387      7764.3862          0.00
        60.5580      7483.5161          0.00
        68.1982      7260.7822          0.00
        81.3276      7112.5850          0.00
        88.7996      6847.3413          0.00
        94.3171      6772.0112          0.00
        98.1541      6625.6704          0.00
       100.9813      6586.0649          0.00
       104.3134      6502.6460          0.00
       108.7225      6404.9531          0.00
       116.0673      6495.7471          0.00
       121.4862      6277.9780          0.00
       131.2805      6314.6699          0.00
       135.7928      6504.0566          0.00
! 
! Excluded regions (LowT  HighT) for Pattern#  1
        0.00       12.00
      137.50      180.00
! 
!
       0    !Number of refined parameters
!
!  Zero    Code    SyCos    Code   SySin    Code  Lambda     Code MORE ->Patt# 1
 -0.01625    0.0  0.00000    0.0  0.00000    0.0 0.000000    0.00   0
!-------------------------------------------------------------------------------
!  Data for PHASE number:   1  ==> Current R_Bragg for Pattern#  1:   0.0000
!-------------------------------------------------------------------------------
Y2O3
!
!Nat Dis Ang Pr1 Pr2 Pr3 Jbt Irf Isy Str Furth       ATZ    Nvk Npr More
   3   0   0 0.0 0.0 1.0   0   0   0   0   0       3612.974   0   7   0
!
!
I a -3                   <--Space group symbol
!Atom   Typ       X        Y        Z     Biso       Occ     In Fin N_t Spc /Codes
!    beta11   beta22   beta33   beta12   beta13   beta23  /Codes
Y1     Y      -0.03236  0.00000  0.25000  0.00000   0.50000   0   0   2    0  
                  0.00     0.00     0.00     0.00      0.00
      0.00303  0.00272  0.00295  0.00000  0.00000  -0.00025
         0.00     0.00     0.00     0.00     0.00      0.00
Y2     Y       0.25000  0.25000  0.25000  0.00000   0.16667   0   0   2    0  
                  0.00     0.00     0.00     0.00      0.00
      0.00304  0.00304  0.00304 -0.00013 -0.00013  -0.00013
         0.00     0.00     0.00     0.00     0.00      0.00
O1     O       0.39072  0.15204  0.38030  0.00000   1.00000   0   0   2    0  
                  0.00     0.00     0.00     0.00      0.00
      0.00299  0.00310  0.00273 -0.00007 -0.00020  -0.00001
         0.00     0.00     0.00     0.00     0.00      0.00
!-------> Profile Parameters for Pattern #   1  ----> Phase #   1
!  Scale          Shape1      Bov      Str1      Str2      Str3   Strain-Model
  1.060200       0.00000   0.00000   0.00000   0.00000   0.00000       0
       0.00000     0.000     0.000     0.000     0.000     0.000
!       U            V            W             X            Y         GauSiz      LorSiz    Size-Model
     0.036631    -0.068345     0.131426     0.000000     0.000000     0.000000     0.000000       0
         0.00         0.00         0.00         0.00         0.00         0.00         0.00
!     a          b         c        alpha      beta       gamma      # Cell Info
  10.605744  10.605744  10.605744  90.000000  90.000000  90.000000   
    0.00000    0.00000    0.00000    0.00000    0.00000    0.00000
!  Pref1    Pref2      Asy1     Asy2     Asy3     Asy4      S_L      D_L
  0.00000  0.00000  0.00000  0.00000  0.00000  0.00000  0.00000  0.00000
     0.00     0.00     0.00     0.00     0.00     0.00     0.00     0.00
!  2Th1/TOF1    2Th2/TOF2  Pattern to plot
      12.000     137.500       1

File: docs/dev/crysfml-python-api-requests/fullprof/y2o3_control_beta.pcr
COMM Y2O3 Ge(551) 300mm_varH 15/10/13
! Current global Chi2 (Bragg contrib.) =      1.263    
! Files => DAT-file: y2o3.dat,  PCR-file: y2o3_control_beta
!Job Npr Nph Nba Nex Nsc Nor Dum Iwg Ilo Ias Res Ste Nre Cry Uni Cor Opt Aut
   1   7   1  21   2   0   0   0   0   0   0   0   0   0   0   0   0   1   1
!
!Ipr Ppl Ioc Mat Pcr Ls1 Ls2 Ls3 NLI Prf Ins Rpa Sym Hkl Fou Sho Ana
   0   2   1   0   1   0   4   0   0   2  10   0   1   0   0   1   1
!
! Lambda1  Lambda2    Ratio    Bkpos    Wdt    Cthm     muR   AsyLim   Rpolarz  2nd-muR -> Patt# 1
 1.548220 1.548220  0.00000   10.000  20.000  0.0000  0.0000  160.00    0.0000  0.0000
!
!NCY  Eps  R_at  R_an  R_pr  R_gl     Thmin       Step       Thmax    PSD    Sent0
  1  0.10  1.00  1.00  1.00  1.00      0.9500   0.050019   153.9000   0.000   0.000
!
!2Theta/TOF/E(Kev)   Background  for Pattern#  1
        12.5856      9864.0967          0.00
        19.4181      9431.1865          0.00
        21.8751      9165.1064          0.00
        27.8998      8813.4053          0.00
        32.9147      8632.3789          0.00
        39.1152      8237.0059          0.00
        45.7120      7896.9585          0.00
        51.9387      7764.3862          0.00
        60.5580      7483.5161          0.00
        68.1982      7260.7822          0.00
        81.3276      7112.5850          0.00
        88.7996      6847.3413          0.00
        94.3171      6772.0112          0.00
        98.1541      6625.6704          0.00
       100.9813      6586.0649          0.00
       104.3134      6502.6460          0.00
       108.7225      6404.9531          0.00
       116.0673      6495.7471          0.00
       121.4862      6277.9780          0.00
       131.2805      6314.6699          0.00
       135.7928      6504.0566          0.00
! 
! Excluded regions (LowT  HighT) for Pattern#  1
        0.00       12.00
      137.50      180.00
! 
!
       0    !Number of refined parameters
!
!  Zero    Code    SyCos    Code   SySin    Code  Lambda     Code MORE ->Patt# 1
 -0.01625    0.0  0.00000    0.0  0.00000    0.0 0.000000    0.00   0
!-------------------------------------------------------------------------------
!  Data for PHASE number:   1  ==> Current R_Bragg for Pattern#  1:   0.0000
!-------------------------------------------------------------------------------
Y2O3
!
!Nat Dis Ang Pr1 Pr2 Pr3 Jbt Irf Isy Str Furth       ATZ    Nvk Npr More
   3   0   0 0.0 0.0 1.0   0   0   0   0   0       3612.974   0   7   0
!
!
I a -3                   <--Space group symbol
!Atom   Typ       X        Y        Z     Biso       Occ     In Fin N_t Spc /Codes
!    beta11   beta22   beta33   beta12   beta13   beta23  /Codes
Y1     Y      -0.03236  0.00000  0.25000  0.00000   0.50000   0   0   2    0  
                  0.00     0.00     0.00     0.00      0.00
      0.00303  0.00272  0.00295  0.00000  0.00000  -0.00025
         0.00     0.00     0.00     0.00     0.00      0.00
Y2     Y       0.25000  0.25000  0.25000  0.00000   0.16667   0   0   2    0  
                  0.00     0.00     0.00     0.00      0.00
      0.00304  0.00304  0.00304 -0.00013 -0.00013  -0.00013
         0.00     0.00     0.00     0.00     0.00      0.00
O1     O       0.39072  0.15204  0.38030  0.00000   1.00000   0   0   2    0  
                  0.00     0.00     0.00     0.00      0.00
      0.00299  0.00310  0.00273 -0.00007 -0.00020  -0.00001
         0.00     0.00     0.00     0.00     0.00      0.00
!-------> Profile Parameters for Pattern #   1  ----> Phase #   1
!  Scale          Shape1      Bov      Str1      Str2      Str3   Strain-Model
  1.060200       0.00000   0.00000   0.00000   0.00000   0.00000       0
       0.00000     0.000     0.000     0.000     0.000     0.000
!       U            V            W             X            Y         GauSiz      LorSiz    Size-Model
     0.036631    -0.068345     0.131426     0.000000     0.000000     0.000000     0.000000       0
         0.00         0.00         0.00         0.00         0.00         0.00         0.00
!     a          b         c        alpha      beta       gamma      # Cell Info
  10.605744  10.605744  10.605744  90.000000  90.000000  90.000000   
    0.00000    0.00000    0.00000    0.00000    0.00000    0.00000
!  Pref1    Pref2      Asy1     Asy2     Asy3     Asy4      S_L      D_L
  0.00000  0.00000  0.00000  0.00000  0.00000  0.00000  0.00000  0.00000
     0.00     0.00     0.00     0.00     0.00     0.00     0.00     0.00
!  2Th1/TOF1    2Th2/TOF2  Pattern to plot
      12.000     137.500       1

File: docs/dev/crysfml-python-api-requests/fullprof/y2o3_doublet.pcr
COMM Y2O3 Ge(551) 300mm_varH 15/10/13
! Current global Chi2 (Bragg contrib.) =      1.263    
! Files => DAT-file: y2o3.dat,  PCR-file: y2o3_doublet
!Job Npr Nph Nba Nex Nsc Nor Dum Iwg Ilo Ias Res Ste Nre Cry Uni Cor Opt Aut
   0   7   1  21   2   0   0   0   0   0   0   0   0   0   0   0   0   1   1
!
!Ipr Ppl Ioc Mat Pcr Ls1 Ls2 Ls3 NLI Prf Ins Rpa Sym Hkl Fou Sho Ana
   0   2   1   0   1   0   4   0   0   2  10   0   1   0   0   1   1
!
! Lambda1  Lambda2    Ratio    Bkpos    Wdt    Cthm     muR   AsyLim   Rpolarz  2nd-muR -> Patt# 1
 1.540560 1.544400  0.50000   50.000 20.0000  0.0000  0.0000  160.00    0.0000  0.0000
!
!NCY  Eps  R_at  R_an  R_pr  R_gl     Thmin       Step       Thmax    PSD    Sent0
  1  0.10  1.00  1.00  1.00  1.00      0.9500   0.050019   153.9000   0.000   0.000
!
!2Theta/TOF/E(Kev)   Background  for Pattern#  1
        12.5856      9864.0967          0.00
        19.4181      9431.1865          0.00
        21.8751      9165.1064          0.00
        27.8998      8813.4053          0.00
        32.9147      8632.3789          0.00
        39.1152      8237.0059          0.00
        45.7120      7896.9585          0.00
        51.9387      7764.3862          0.00
        60.5580      7483.5161          0.00
        68.1982      7260.7822          0.00
        81.3276      7112.5850          0.00
        88.7996      6847.3413          0.00
        94.3171      6772.0112          0.00
        98.1541      6625.6704          0.00
       100.9813      6586.0649          0.00
       104.3134      6502.6460          0.00
       108.7225      6404.9531          0.00
       116.0673      6495.7471          0.00
       121.4862      6277.9780          0.00
       131.2805      6314.6699          0.00
       135.7928      6504.0566          0.00
! 
! Excluded regions (LowT  HighT) for Pattern#  1
        0.00       12.00
      137.50      180.00
! 
!
       0    !Number of refined parameters
!
!  Zero    Code    SyCos    Code   SySin    Code  Lambda     Code MORE ->Patt# 1
 -0.01625    0.0  0.00000    0.0  0.00000    0.0 0.000000    0.00   0
!-------------------------------------------------------------------------------
!  Data for PHASE number:   1  ==> Current R_Bragg for Pattern#  1:   0.0000
!-------------------------------------------------------------------------------
Y2O3
!
!Nat Dis Ang Pr1 Pr2 Pr3 Jbt Irf Isy Str Furth       ATZ    Nvk Npr More
   3   0   0 0.0 0.0 1.0   0   0   0   0   0       3612.974   0   7   0
!
!
I a -3                   <--Space group symbol
!Atom   Typ       X        Y        Z     Biso       Occ     In Fin N_t Spc /Codes
!    beta11   beta22   beta33   beta12   beta13   beta23  /Codes
Y1     Y      -0.03236  0.00000  0.25000  0.00000   0.50000   0   0   2    0  
                  0.00     0.00     0.00     0.00      0.00
      0.00303  0.00272  0.00295  0.00000  0.00000  -0.00025
         0.00     0.00     0.00     0.00     0.00      0.00
Y2     Y       0.25000  0.25000  0.25000  0.00000   0.16667   0   0   2    0  
                  0.00     0.00     0.00     0.00      0.00
      0.00304  0.00304  0.00304 -0.00013 -0.00013  -0.00013
         0.00     0.00     0.00     0.00     0.00      0.00
O1     O       0.39072  0.15204  0.38030  0.00000   1.00000   0   0   2    0  
                  0.00     0.00     0.00     0.00      0.00
      0.00299  0.00310  0.00273 -0.00007 -0.00020  -0.00001
         0.00     0.00     0.00     0.00     0.00      0.00
!-------> Profile Parameters for Pattern #   1  ----> Phase #   1
!  Scale          Shape1      Bov      Str1      Str2      Str3   Strain-Model
 0.1000000E-04   0.00000   0.00000   0.00000   0.00000   0.00000       0
       0.00000     0.000     0.000     0.000     0.000     0.000
!       U            V            W             X            Y         GauSiz      LorSiz    Size-Model
     0.036631    -0.068345     0.131426     0.000000     0.000000     0.000000     0.000000       0
         0.00         0.00         0.00         0.00         0.00         0.00         0.00
!     a          b         c        alpha      beta       gamma      # Cell Info
  10.605744  10.605744  10.605744  90.000000  90.000000  90.000000   
    0.00000    0.00000    0.00000    0.00000    0.00000    0.00000
!  Pref1    Pref2      Asy1     Asy2     Asy3     Asy4      S_L      D_L
  0.00000  0.00000  0.00000  0.00000  0.00000  0.00000  0.00000  0.00000
     0.00     0.00     0.00     0.00     0.00     0.00     0.00     0.00
!  2Th1/TOF1    2Th2/TOF2  Pattern to plot
      12.000     137.500       1

File: docs/dev/crysfml-python-api-requests/fullprof/y2o3_isotropic_adp.pcr
COMM Y2O3 Ge(551) 300mm_varH 15/10/13
! Current global Chi2 (Bragg contrib.) =      1.263    
! Files => DAT-file: y2o3.dat,  PCR-file: y2o3_isotropic_adp
!Job Npr Nph Nba Nex Nsc Nor Dum Iwg Ilo Ias Res Ste Nre Cry Uni Cor Opt Aut
   1   7   1  21   2   0   0   0   0   0   0   0   0   0   0   0   0   1   1
!
!Ipr Ppl Ioc Mat Pcr Ls1 Ls2 Ls3 NLI Prf Ins Rpa Sym Hkl Fou Sho Ana
   0   2   1   0   1   0   4   0   0   2  10   0   1   0   0   1   1
!
! Lambda1  Lambda2    Ratio    Bkpos    Wdt    Cthm     muR   AsyLim   Rpolarz  2nd-muR -> Patt# 1
 1.548220 1.548220  0.00000   10.000  20.000  0.0000  0.0000  160.00    0.0000  0.0000
!
!NCY  Eps  R_at  R_an  R_pr  R_gl     Thmin       Step       Thmax    PSD    Sent0
  1  0.10  1.00  1.00  1.00  1.00      0.9500   0.050019   153.9000   0.000   0.000
!
!2Theta/TOF/E(Kev)   Background  for Pattern#  1
        12.5856      9864.0967          0.00
        19.4181      9431.1865          0.00
        21.8751      9165.1064          0.00
        27.8998      8813.4053          0.00
        32.9147      8632.3789          0.00
        39.1152      8237.0059          0.00
        45.7120      7896.9585          0.00
        51.9387      7764.3862          0.00
        60.5580      7483.5161          0.00
        68.1982      7260.7822          0.00
        81.3276      7112.5850          0.00
        88.7996      6847.3413          0.00
        94.3171      6772.0112          0.00
        98.1541      6625.6704          0.00
       100.9813      6586.0649          0.00
       104.3134      6502.6460          0.00
       108.7225      6404.9531          0.00
       116.0673      6495.7471          0.00
       121.4862      6277.9780          0.00
       131.2805      6314.6699          0.00
       135.7928      6504.0566          0.00
! 
! Excluded regions (LowT  HighT) for Pattern#  1
        0.00       12.00
      137.50      180.00
! 
!
       0    !Number of refined parameters
!
!  Zero    Code    SyCos    Code   SySin    Code  Lambda     Code MORE ->Patt# 1
 -0.01625    0.0  0.00000    0.0  0.00000    0.0 0.000000    0.00   0
!-------------------------------------------------------------------------------
!  Data for PHASE number:   1  ==> Current R_Bragg for Pattern#  1:   0.0000
!-------------------------------------------------------------------------------
Y2O3
!
!Nat Dis Ang Pr1 Pr2 Pr3 Jbt Irf Isy Str Furth       ATZ    Nvk Npr More
   3   0   0 0.0 0.0 1.0   0   0   0   0   0       3612.974   0   7   0
!
!
I a -3                   <--Space group symbol
!Atom   Typ       X        Y        Z     Biso       Occ     In Fin N_t Spc /Codes
Y1     Y    -0.03236  0.00000  0.25000  0.00000   0.50000   0   0   0    0  
                  0.00     0.00     0.00     0.00      0.00
Y2     Y     0.25000  0.25000  0.25000  0.00000   0.16667   0   0   0    0  
                  0.00     0.00     0.00     0.00      0.00
O1     O     0.39072  0.15204  0.38030  0.00000   1.00000   0   0   0    0  
                  0.00     0.00     0.00     0.00      0.00
!-------> Profile Parameters for Pattern #   1  ----> Phase #   1
!  Scale          Shape1      Bov      Str1      Str2      Str3   Strain-Model
  1.060200       0.00000   0.00000   0.00000   0.00000   0.00000       0
       0.00000     0.000     0.000     0.000     0.000     0.000
!       U            V            W             X            Y         GauSiz      LorSiz    Size-Model
     0.036631    -0.068345     0.131426     0.000000     0.000000     0.000000     0.000000       0
         0.00         0.00         0.00         0.00         0.00         0.00         0.00
!     a          b         c        alpha      beta       gamma      # Cell Info
  10.605744  10.605744  10.605744  90.000000  90.000000  90.000000   
    0.00000    0.00000    0.00000    0.00000    0.00000    0.00000
!  Pref1    Pref2      Asy1     Asy2     Asy3     Asy4      S_L      D_L
  0.00000  0.00000  0.00000  0.00000  0.00000  0.00000  0.00000  0.00000
     0.00     0.00     0.00     0.00     0.00     0.00     0.00     0.00
!  2Th1/TOF1    2Th2/TOF2  Pattern to plot
      12.000     137.500       1

File: docs/dev/crysfml-python-api-requests/fullprof/y2o3_polarization.pcr
COMM Y2O3 Ge(551) 300mm_varH 15/10/13
! Current global Chi2 (Bragg contrib.) =      1.263
! Files => DAT-file: y2o3.dat,  PCR-file: y2o3_polarization
!Job Npr Nph Nba Nex Nsc Nor Dum Iwg Ilo Ias Res Ste Nre Cry Uni Cor Opt Aut
   0   7   1  21   2   0   0   0   0   0   0   0   0   0   0   0   0   1   1
!
!Ipr Ppl Ioc Mat Pcr Ls1 Ls2 Ls3 NLI Prf Ins Rpa Sym Hkl Fou Sho Ana
   0   2   1   0   1   0   4   0   0   2  10   0   1   0   0   1   1
!
! Lambda1  Lambda2    Ratio    Bkpos    Wdt    Cthm     muR   AsyLim   Rpolarz  2nd-muR -> Patt# 1
 1.540560 1.540560  0.00000   50.000 20.0000  0.8000  0.0000  160.00    0.5000  0.0000
!
!NCY  Eps  R_at  R_an  R_pr  R_gl     Thmin       Step       Thmax    PSD    Sent0
  1  0.10  1.00  1.00  1.00  1.00      0.9500   0.050019   153.9000   0.000   0.000
!
!2Theta/TOF/E(Kev)   Background  for Pattern#  1
        12.5856      9864.0967          0.00
        19.4181      9431.1865          0.00
        21.8751      9165.1064          0.00
        27.8998      8813.4053          0.00
        32.9147      8632.3789          0.00
        39.1152      8237.0059          0.00
        45.7120      7896.9585          0.00
        51.9387      7764.3862          0.00
        60.5580      7483.5161          0.00
        68.1982      7260.7822          0.00
        81.3276      7112.5850          0.00
        88.7996      6847.3413          0.00
        94.3171      6772.0112          0.00
        98.1541      6625.6704          0.00
       100.9813      6586.0649          0.00
       104.3134      6502.6460          0.00
       108.7225      6404.9531          0.00
       116.0673      6495.7471          0.00
       121.4862      6277.9780          0.00
       131.2805      6314.6699          0.00
       135.7928      6504.0566          0.00
!
! Excluded regions (LowT  HighT) for Pattern#  1
        0.00       12.00
      137.50      180.00
!
!
       0    !Number of refined parameters
!
!  Zero    Code    SyCos    Code   SySin    Code  Lambda     Code MORE ->Patt# 1
 -0.01625    0.0  0.00000    0.0  0.00000    0.0 0.000000    0.00   0
!-------------------------------------------------------------------------------
!  Data for PHASE number:   1  ==> Current R_Bragg for Pattern#  1:   0.0000
!-------------------------------------------------------------------------------
Y2O3
!
!Nat Dis Ang Pr1 Pr2 Pr3 Jbt Irf Isy Str Furth       ATZ    Nvk Npr More
   3   0   0 0.0 0.0 1.0   0   0   0   0   0       3612.974   0   7   0
!
!
I a -3                   <--Space group symbol
!Atom   Typ       X        Y        Z     Biso       Occ     In Fin N_t Spc /Codes
Y1     Y    -0.03236  0.00000  0.25000  0.00000   0.50000   0   0   0    0
                  0.00     0.00     0.00     0.00      0.00
Y2     Y     0.25000  0.25000  0.25000  0.00000   0.16667   0   0   0    0
                  0.00     0.00     0.00     0.00      0.00
O1     O     0.39072  0.15204  0.38030  0.00000   1.00000   0   0   0    0
                  0.00     0.00     0.00     0.00      0.00
!-------> Profile Parameters for Pattern #   1  ----> Phase #   1
!  Scale          Shape1      Bov      Str1      Str2      Str3   Strain-Model
 0.1000000E-04   0.00000   0.00000   0.00000   0.00000   0.00000       0
       0.00000     0.000     0.000     0.000     0.000     0.000
!       U            V            W             X            Y         GauSiz      LorSiz    Size-Model
     0.036631    -0.068345     0.131426     0.000000     0.000000     0.000000     0.000000       0
         0.00         0.00         0.00         0.00         0.00         0.00         0.00
!     a          b         c        alpha      beta       gamma      # Cell Info
  10.605744  10.605744  10.605744  90.000000  90.000000  90.000000
    0.00000    0.00000    0.00000    0.00000    0.00000    0.00000
!  Pref1    Pref2      Asy1     Asy2     Asy3     Asy4      S_L      D_L
  0.00000  0.00000  0.00000  0.00000  0.00000  0.00000  0.00000  0.00000
     0.00     0.00     0.00     0.00     0.00     0.00     0.00     0.00
!  2Th1/TOF1    2Th2/TOF2  Pattern to plot
      12.000     137.500       1

File: docs/dev/crysfml-python-api-requests/fullprof/y2o3_preferred_orientation.pcr
COMM Y2O3 Ge(551) 300mm_varH 15/10/13
! Current global Chi2 (Bragg contrib.) =      1.263    
! Files => DAT-file: y2o3.dat,  PCR-file: y2o3_preferred_orientation
!Job Npr Nph Nba Nex Nsc Nor Dum Iwg Ilo Ias Res Ste Nre Cry Uni Cor Opt Aut
   1   7   1  21   2   0   0   0   0   0   0   0   0   0   0   0   0   1   1
!
!Ipr Ppl Ioc Mat Pcr Ls1 Ls2 Ls3 NLI Prf Ins Rpa Sym Hkl Fou Sho Ana
   0   2   1   0   1   0   4   0   0   2  10   0   1   0   0   1   1
!
! Lambda1  Lambda2    Ratio    Bkpos    Wdt    Cthm     muR   AsyLim   Rpolarz  2nd-muR -> Patt# 1
 1.548220 1.548220  0.00000   10.000  20.000  0.0000  0.0000  160.00    0.0000  0.0000
!
!NCY  Eps  R_at  R_an  R_pr  R_gl     Thmin       Step       Thmax    PSD    Sent0
  1  0.10  1.00  1.00  1.00  1.00      0.9500   0.050019   153.9000   0.000   0.000
!
!2Theta/TOF/E(Kev)   Background  for Pattern#  1
        12.5856      9864.0967          0.00
        19.4181      9431.1865          0.00
        21.8751      9165.1064          0.00
        27.8998      8813.4053          0.00
        32.9147      8632.3789          0.00
        39.1152      8237.0059          0.00
        45.7120      7896.9585          0.00
        51.9387      7764.3862          0.00
        60.5580      7483.5161          0.00
        68.1982      7260.7822          0.00
        81.3276      7112.5850          0.00
        88.7996      6847.3413          0.00
        94.3171      6772.0112          0.00
        98.1541      6625.6704          0.00
       100.9813      6586.0649          0.00
       104.3134      6502.6460          0.00
       108.7225      6404.9531          0.00
       116.0673      6495.7471          0.00
       121.4862      6277.9780          0.00
       131.2805      6314.6699          0.00
       135.7928      6504.0566          0.00
! 
! Excluded regions (LowT  HighT) for Pattern#  1
        0.00       12.00
      137.50      180.00
! 
!
       0    !Number of refined parameters
!
!  Zero    Code    SyCos    Code   SySin    Code  Lambda     Code MORE ->Patt# 1
 -0.01625    0.0  0.00000    0.0  0.00000    0.0 0.000000    0.00   0
!-------------------------------------------------------------------------------
!  Data for PHASE number:   1  ==> Current R_Bragg for Pattern#  1:   0.0000
!-------------------------------------------------------------------------------
Y2O3
!
!Nat Dis Ang Pr1 Pr2 Pr3 Jbt Irf Isy Str Furth       ATZ    Nvk Npr More
   3   0   0 0.0 0.0 1.0   0   0   0   0   0       3612.974   0   7   0
!
!
I a -3                   <--Space group symbol
!Atom   Typ       X        Y        Z     Biso       Occ     In Fin N_t Spc /Codes
!    beta11   beta22   beta33   beta12   beta13   beta23  /Codes
Y1     Y      -0.03236  0.00000  0.25000  0.00000   0.50000   0   0   2    0  
                  0.00     0.00     0.00     0.00      0.00
      0.00303  0.00272  0.00295  0.00000  0.00000  -0.00025
         0.00     0.00     0.00     0.00     0.00      0.00
Y2     Y       0.25000  0.25000  0.25000  0.00000   0.16667   0   0   2    0  
                  0.00     0.00     0.00     0.00      0.00
      0.00304  0.00304  0.00304 -0.00013 -0.00013  -0.00013
         0.00     0.00     0.00     0.00     0.00      0.00
O1     O       0.39072  0.15204  0.38030  0.00000   1.00000   0   0   2    0  
                  0.00     0.00     0.00     0.00      0.00
      0.00299  0.00310  0.00273 -0.00007 -0.00020  -0.00001
         0.00     0.00     0.00     0.00     0.00      0.00
!-------> Profile Parameters for Pattern #   1  ----> Phase #   1
!  Scale          Shape1      Bov      Str1      Str2      Str3   Strain-Model
  1.060200       0.00000   0.00000   0.00000   0.00000   0.00000       0
       0.00000     0.000     0.000     0.000     0.000     0.000
!       U            V            W             X            Y         GauSiz      LorSiz    Size-Model
     0.036631    -0.068345     0.131426     0.000000     0.000000     0.000000     0.000000       0
         0.00         0.00         0.00         0.00         0.00         0.00         0.00
!     a          b         c        alpha      beta       gamma      # Cell Info
  10.605744  10.605744  10.605744  90.000000  90.000000  90.000000   
    0.00000    0.00000    0.00000    0.00000    0.00000    0.00000
!  Pref1    Pref2      Asy1     Asy2     Asy3     Asy4      S_L      D_L
  1.20000  0.30000  0.00000  0.00000  0.00000  0.00000  0.00000  0.00000
     0.00     0.00     0.00     0.00     0.00     0.00     0.00     0.00
!  2Th1/TOF1    2Th2/TOF2  Pattern to plot
      12.000     137.500       1

File: docs/dev/crysfml-python-api-requests/fullprof/y2o3_sycos_sysin.pcr
COMM Y2O3 Ge(551) 300mm_varH 15/10/13
! Current global Chi2 (Bragg contrib.) =      1.263
! Files => DAT-file: y2o3.dat,  PCR-file: y2o3_sycos_sysin
!Job Npr Nph Nba Nex Nsc Nor Dum Iwg Ilo Ias Res Ste Nre Cry Uni Cor Opt Aut
   1   7   1  21   2   0   0   0   0   0   0   0   0   0   0   0   0   1   1
!
!Ipr Ppl Ioc Mat Pcr Ls1 Ls2 Ls3 NLI Prf Ins Rpa Sym Hkl Fou Sho Ana
   0   2   1   0   1   0   4   0   0   2  10   0   1   0   0   1   1
!
! Lambda1  Lambda2    Ratio    Bkpos    Wdt    Cthm     muR   AsyLim   Rpolarz  2nd-muR -> Patt# 1
 1.548220 1.548220  0.00000   10.000  20.000  0.0000  0.0000  160.00    0.0000  0.0000
!
!NCY  Eps  R_at  R_an  R_pr  R_gl     Thmin       Step       Thmax    PSD    Sent0
  1  0.10  1.00  1.00  1.00  1.00      0.9500   0.050019   153.9000   0.000   0.000
!
!2Theta/TOF/E(Kev)   Background  for Pattern#  1
        12.5856      9864.0967          0.00
        19.4181      9431.1865          0.00
        21.8751      9165.1064          0.00
        27.8998      8813.4053          0.00
        32.9147      8632.3789          0.00
        39.1152      8237.0059          0.00
        45.7120      7896.9585          0.00
        51.9387      7764.3862          0.00
        60.5580      7483.5161          0.00
        68.1982      7260.7822          0.00
        81.3276      7112.5850          0.00
        88.7996      6847.3413          0.00
        94.3171      6772.0112          0.00
        98.1541      6625.6704          0.00
       100.9813      6586.0649          0.00
       104.3134      6502.6460          0.00
       108.7225      6404.9531          0.00
       116.0673      6495.7471          0.00
       121.4862      6277.9780          0.00
       131.2805      6314.6699          0.00
       135.7928      6504.0566          0.00
!
! Excluded regions (LowT  HighT) for Pattern#  1
        0.00       12.00
      137.50      180.00
!
!
       0    !Number of refined parameters
!
!  Zero    Code    SyCos    Code   SySin    Code  Lambda     Code MORE ->Patt# 1
 -0.01625    0.0  0.01153    0.0  0.24334    0.0 0.000000    0.00   0
!-------------------------------------------------------------------------------
!  Data for PHASE number:   1  ==> Current R_Bragg for Pattern#  1:   0.0000
!-------------------------------------------------------------------------------
Y2O3
!
!Nat Dis Ang Pr1 Pr2 Pr3 Jbt Irf Isy Str Furth       ATZ    Nvk Npr More
   3   0   0 0.0 0.0 1.0   0   0   0   0   0       3612.974   0   7   0
!
!
I a -3                   <--Space group symbol
!Atom   Typ       X        Y        Z     Biso       Occ     In Fin N_t Spc /Codes
Y1     Y    -0.03236  0.00000  0.25000  0.00000   0.50000   0   0   0    0
                  0.00     0.00     0.00     0.00      0.00
Y2     Y     0.25000  0.25000  0.25000  0.00000   0.16667   0   0   0    0
                  0.00     0.00     0.00     0.00      0.00
O1     O     0.39072  0.15204  0.38030  0.00000   1.00000   0   0   0    0
                  0.00     0.00     0.00     0.00      0.00
!-------> Profile Parameters for Pattern #   1  ----> Phase #   1
!  Scale          Shape1      Bov      Str1      Str2      Str3   Strain-Model
  1.060200       0.00000   0.00000   0.00000   0.00000   0.00000       0
       0.00000     0.000     0.000     0.000     0.000     0.000
!       U            V            W             X            Y         GauSiz      LorSiz    Size-Model
     0.036631    -0.068345     0.131426     0.000000     0.000000     0.000000     0.000000       0
         0.00         0.00         0.00         0.00         0.00         0.00         0.00
!     a          b         c        alpha      beta       gamma      # Cell Info
  10.605744  10.605744  10.605744  90.000000  90.000000  90.000000
    0.00000    0.00000    0.00000    0.00000    0.00000    0.00000
!  Pref1    Pref2      Asy1     Asy2     Asy3     Asy4      S_L      D_L
  0.00000  0.00000  0.00000  0.00000  0.00000  0.00000  0.00000  0.00000
     0.00     0.00     0.00     0.00     0.00     0.00     0.00     0.00
!  2Th1/TOF1    2Th2/TOF2  Pattern to plot
      12.000     137.500       1

File: docs/dev/crysfml-python-api-requests/fullprof/y2o3_xray_single.pcr
COMM Y2O3 Ge(551) 300mm_varH 15/10/13
! Current global Chi2 (Bragg contrib.) =      1.263    
! Files => DAT-file: y2o3.dat,  PCR-file: y2o3_xray_single
!Job Npr Nph Nba Nex Nsc Nor Dum Iwg Ilo Ias Res Ste Nre Cry Uni Cor Opt Aut
   0   7   1  21   2   0   0   0   0   0   0   0   0   0   0   0   0   1   1
!
!Ipr Ppl Ioc Mat Pcr Ls1 Ls2 Ls3 NLI Prf Ins Rpa Sym Hkl Fou Sho Ana
   0   2   1   0   1   0   4   0   0   2  10   0   1   0   0   1   1
!
! Lambda1  Lambda2    Ratio    Bkpos    Wdt    Cthm     muR   AsyLim   Rpolarz  2nd-muR -> Patt# 1
 1.540560 1.540560  0.00000   50.000 20.0000  0.0000  0.0000  160.00    0.0000  0.0000
!
!NCY  Eps  R_at  R_an  R_pr  R_gl     Thmin       Step       Thmax    PSD    Sent0
  1  0.10  1.00  1.00  1.00  1.00      0.9500   0.050019   153.9000   0.000   0.000
!
!2Theta/TOF/E(Kev)   Background  for Pattern#  1
        12.5856      9864.0967          0.00
        19.4181      9431.1865          0.00
        21.8751      9165.1064          0.00
        27.8998      8813.4053          0.00
        32.9147      8632.3789          0.00
        39.1152      8237.0059          0.00
        45.7120      7896.9585          0.00
        51.9387      7764.3862          0.00
        60.5580      7483.5161          0.00
        68.1982      7260.7822          0.00
        81.3276      7112.5850          0.00
        88.7996      6847.3413          0.00
        94.3171      6772.0112          0.00
        98.1541      6625.6704          0.00
       100.9813      6586.0649          0.00
       104.3134      6502.6460          0.00
       108.7225      6404.9531          0.00
       116.0673      6495.7471          0.00
       121.4862      6277.9780          0.00
       131.2805      6314.6699          0.00
       135.7928      6504.0566          0.00
! 
! Excluded regions (LowT  HighT) for Pattern#  1
        0.00       12.00
      137.50      180.00
! 
!
       0    !Number of refined parameters
!
!  Zero    Code    SyCos    Code   SySin    Code  Lambda     Code MORE ->Patt# 1
 -0.01625    0.0  0.00000    0.0  0.00000    0.0 0.000000    0.00   0
!-------------------------------------------------------------------------------
!  Data for PHASE number:   1  ==> Current R_Bragg for Pattern#  1:   0.0000
!-------------------------------------------------------------------------------
Y2O3
!
!Nat Dis Ang Pr1 Pr2 Pr3 Jbt Irf Isy Str Furth       ATZ    Nvk Npr More
   3   0   0 0.0 0.0 1.0   0   0   0   0   0       3612.974   0   7   0
!
!
I a -3                   <--Space group symbol
!Atom   Typ       X        Y        Z     Biso       Occ     In Fin N_t Spc /Codes
!    beta11   beta22   beta33   beta12   beta13   beta23  /Codes
Y1     Y      -0.03236  0.00000  0.25000  0.00000   0.50000   0   0   2    0  
                  0.00     0.00     0.00     0.00      0.00
      0.00303  0.00272  0.00295  0.00000  0.00000  -0.00025
         0.00     0.00     0.00     0.00     0.00      0.00
Y2     Y       0.25000  0.25000  0.25000  0.00000   0.16667   0   0   2    0  
                  0.00     0.00     0.00     0.00      0.00
      0.00304  0.00304  0.00304 -0.00013 -0.00013  -0.00013
         0.00     0.00     0.00     0.00     0.00      0.00
O1     O       0.39072  0.15204  0.38030  0.00000   1.00000   0   0   2    0  
                  0.00     0.00     0.00     0.00      0.00
      0.00299  0.00310  0.00273 -0.00007 -0.00020  -0.00001
         0.00     0.00     0.00     0.00     0.00      0.00
!-------> Profile Parameters for Pattern #   1  ----> Phase #   1
!  Scale          Shape1      Bov      Str1      Str2      Str3   Strain-Model
 0.1000000E-04   0.00000   0.00000   0.00000   0.00000   0.00000       0
       0.00000     0.000     0.000     0.000     0.000     0.000
!       U            V            W             X            Y         GauSiz      LorSiz    Size-Model
     0.036631    -0.068345     0.131426     0.000000     0.000000     0.000000     0.000000       0
         0.00         0.00         0.00         0.00         0.00         0.00         0.00
!     a          b         c        alpha      beta       gamma      # Cell Info
  10.605744  10.605744  10.605744  90.000000  90.000000  90.000000   
    0.00000    0.00000    0.00000    0.00000    0.00000    0.00000
!  Pref1    Pref2      Asy1     Asy2     Asy3     Asy4      S_L      D_L
  0.00000  0.00000  0.00000  0.00000  0.00000  0.00000  0.00000  0.00000
     0.00     0.00     0.00     0.00     0.00     0.00     0.00     0.00
!  2Th1/TOF1    2Th2/TOF2  Pattern to plot
      12.000     137.500       1

File: docs/docs/verification/fullprof/pd-neut-cwl_lab6/ECH0030684_LaB6_1p622A.pcr
COMM LaB6 Ge(331)
! Current global Chi2 (Bragg contrib.) =      2060.    
! Files => DAT-file: ECH0030684_LaB6_1p622A.dat,  PCR-file: ECH0030684_LaB6_1p622A
!Job Npr Nph Nba Nex Nsc Nor Dum Iwg Ilo Ias Res Ste Nre Cry Uni Cor Opt Aut
   1   7   1   0   2   1   0   1   0   0   1   0   0   0   0   0   0   0   1
!
!Ipr Ppl Ioc Mat Pcr Ls1 Ls2 Ls3 NLI Prf Ins Rpa Sym Hkl Fou Sho Ana
   2   2   1   0   1   0   4   0   0   2  10  -1   0   0   0   0   1
!
! Lambda1  Lambda2    Ratio    Bkpos    Wdt    Cthm     muR   AsyLim   Rpolarz  2nd-muR -> Patt# 1
 1.622527 1.622527  0.00000   80.000  12.000  0.0000  0.0000  180.00    0.0000  0.0000
!
!NCY  Eps  R_at  R_an  R_pr  R_gl     Thmin       Step       Thmax    PSD    Sent0
200  0.10  0.04  0.04  0.04  0.04      4.1642   0.049998   163.7564   0.000   0.000
!
! Excluded regions (LowT  HighT) for Pattern#  1
        0.00       10.00
      164.00      180.00
! 
! Additional scattering factors for Pattern#  1
B11     0.66500    0.00000   0
!
       0    !Number of refined parameters
!
!  Zero    Code    SyCos    Code   SySin    Code  Lambda     Code MORE ->Patt# 1
 -0.21110    0.0  0.00000    0.0  0.00000    0.0 1.622527    0.00   0
!   Background coefficients/codes  for Pattern#  1  (Polynomial of 6th degree)
     782.022      75.285     291.744      -3.149    -329.244       0.000
        0.00        0.00        0.00        0.00        0.00        0.00
!-------------------------------------------------------------------------------
!  Data for PHASE number:   1  ==> Current R_Bragg for Pattern#  1: 183.1331
!-------------------------------------------------------------------------------
nuclear
!
!Nat Dis Ang Pr1 Pr2 Pr3 Jbt Irf Isy Str Furth       ATZ    Nvk Npr More
   2   0   0 0.0 0.0 1.0   0   0   0   0   0        203.711   0   7   0
!
!
P m -3 m                 <--Space group symbol
!Atom   Typ       X        Y        Z     Biso       Occ     In Fin N_t Spc /Codes
La     La      0.00000  0.00000  0.00000  0.59951   0.02083   0   0   0    0  
                  0.00     0.00     0.00     0.00      0.00
B      B11     0.19978  0.50000  0.50000  0.44499   0.12500   0   0   0    0  
                  0.00     0.00     0.00     0.00      0.00
!-------> Profile Parameters for Pattern #   1  ----> Phase #   1
!  Scale          Shape1      Bov      Str1      Str2      Str3   Strain-Model
  141.1285       0.00000   0.00000   0.00000   0.00000   0.00000       0
       0.00000     0.000     0.000     0.000     0.000     0.000
!       U            V            W             X            Y         GauSiz      LorSiz    Size-Model
     0.089664    -0.375792     0.476524     0.000000     0.052425     0.000000     0.000000       0
         0.00         0.00         0.00         0.00         0.00         0.00         0.00
!     a          b         c        alpha      beta       gamma      # Cell Info
   4.156885   4.156885   4.156885  90.000000  90.000000  90.000000   
    0.00000    0.00000    0.00000    0.00000    0.00000    0.00000
!  Pref1    Pref2      Asy1     Asy2     Asy3     Asy4      S_L      D_L
  0.00000  0.00000  0.00000  0.00000  0.00000  0.00000  0.08000  0.08000
     0.00     0.00     0.00     0.00     0.00     0.00     0.00     0.00
!  2Th1/TOF1    2Th2/TOF2  Pattern to plot
      10.000     163.756       1

File: docs/docs/verification/fullprof/pd-neut-cwl_lab6/ECH0030684_LaB6_1p622A_noAbs.pcr
COMM LaB6 Ge(331)
! Current global Chi2 (Bragg contrib.) =      9.090    
! Files => DAT-file: ECH0030684_LaB6_1p622A_noAbs.dat,  PCR-file: ECH0030684_LaB6_1p622A_noAbs
!Job Npr Nph Nba Nex Nsc Nor Dum Iwg Ilo Ias Res Ste Nre Cry Uni Cor Opt Aut
   1   7   1   0   2   1   0   1   0   0   1   0   0   0   0   0   0   0   1
!
!Ipr Ppl Ioc Mat Pcr Ls1 Ls2 Ls3 NLI Prf Ins Rpa Sym Hkl Fou Sho Ana
   2   2   1   0   1   0   4   0   0   2  10  -1   0   0   0   0   1
!
! Lambda1  Lambda2    Ratio    Bkpos    Wdt    Cthm     muR   AsyLim   Rpolarz  2nd-muR -> Patt# 1
 1.622528 1.622528  0.00000   80.000  12.000  0.0000  0.0000  180.00    0.0000  0.0000
!
!NCY  Eps  R_at  R_an  R_pr  R_gl     Thmin       Step       Thmax    PSD    Sent0
200  0.10  0.04  0.04  0.04  0.04      4.1642   0.049998   163.7564   0.000   0.000
!
! Excluded regions (LowT  HighT) for Pattern#  1
        0.00       10.00
      164.00      180.00
! 
! Additional scattering factors for Pattern#  1
B11     0.66500    0.00000   0
!
       0    !Number of refined parameters
!
!  Zero    Code    SyCos    Code   SySin    Code  Lambda     Code MORE ->Patt# 1
 -0.21148    0.0  0.05290    0.0  0.09073    0.0 1.622528    0.00   0
!   Background coefficients/codes  for Pattern#  1  (Polynomial of 6th degree)
     781.982      75.307     291.876      -3.186    -329.304       0.000
        0.00        0.00        0.00        0.00        0.00        0.00
!-------------------------------------------------------------------------------
!  Data for PHASE number:   1  ==> Current R_Bragg for Pattern#  1:   3.5031
!-------------------------------------------------------------------------------
nuclear
!
!Nat Dis Ang Pr1 Pr2 Pr3 Jbt Irf Isy Str Furth       ATZ    Nvk Npr More
   2   0   0 0.0 0.0 1.0   0   0   0   0   0        203.711   0   7   0
!
!
P m -3 m                 <--Space group symbol
!Atom   Typ       X        Y        Z     Biso       Occ     In Fin N_t Spc /Codes
La     La      0.00000  0.00000  0.00000  0.32249   0.02083   0   0   0    0  
                  0.00     0.00     0.00     0.00      0.00
B      B11     0.19978  0.50000  0.50000  0.16910   0.12500   0   0   0    0  
                  0.00     0.00     0.00     0.00      0.00
!-------> Profile Parameters for Pattern #   1  ----> Phase #   1
!  Scale          Shape1      Bov      Str1      Str2      Str3   Strain-Model
  44.51785       0.00000   0.00000   0.00000   0.00000   0.00000       0
       0.00000     0.000     0.000     0.000     0.000     0.000
!       U            V            W             X            Y         GauSiz      LorSiz    Size-Model
     0.089670    -0.375862     0.476309     0.000000     0.052528     0.000000     0.000000       0
         0.00         0.00         0.00         0.00         0.00         0.00         0.00
!     a          b         c        alpha      beta       gamma      # Cell Info
   4.156885   4.156885   4.156885  90.000000  90.000000  90.000000   
    0.00000    0.00000    0.00000    0.00000    0.00000    0.00000
!  Pref1    Pref2      Asy1     Asy2     Asy3     Asy4      S_L      D_L
  0.00000  0.00000  0.00000  0.00000  0.00000  0.00000  0.08000  0.08000
     0.00     0.00     0.00     0.00     0.00     0.00     0.00     0.00
!  2Th1/TOF1    2Th2/TOF2  Pattern to plot
      10.000     163.756       1
