Repository: easyscience/diffraction-lib

<p>
  <picture>
    <!-- light mode logo -->
    <source media='(prefers-color-scheme: light)' srcset='https://raw.githubusercontent.com/easyscience/assets-branding/refs/heads/master/easydiffraction/logos/light.svg'>
    <!-- dark mode logo -->
    <source media='(prefers-color-scheme: dark)' srcset='https://raw.githubusercontent.com/easyscience/assets-branding/refs/heads/master/easydiffraction/logos/dark.svg'>
    <!-- default logo == light mode logo -->
  </picture>
**EasyDiffraction** is a software for calculating diffraction patterns
based on a structural model and refining its parameters against
experimental data.

<!-- HOME REPOSITORY SECTION -->

File: docs/docs/verification/fullprof/pd-neut-cwl_lab6/ECH0030684_LaB6_1p622A_noAbs_noSLDL.pcr
COMM LaB6 Ge(331)
! Current global Chi2 (Bragg contrib.) =      14.93    
! Files => DAT-file: ECH0030684_LaB6_1p622A_noAbs_noSLDL.dat,  PCR-file: ECH0030684_LaB6_1p622A_noAbs_noSLDL
!Job Npr Nph Nba Nex Nsc Nor Dum Iwg Ilo Ias Res Ste Nre Cry Uni Cor Opt Aut
   1   7   1   0   2   1   0   1   0   0   1   0   0   0   0   0   0   0   1
!
!Ipr Ppl Ioc Mat Pcr Ls1 Ls2 Ls3 NLI Prf Ins Rpa Sym Hkl Fou Sho Ana
   2   2   1   0   1   0   4   0   0   2  10  -1   0   0   0   0   1
!
! Lambda1  Lambda2    Ratio    Bkpos    Wdt    Cthm     muR   AsyLim   Rpolarz  2nd-muR -> Patt# 1
 1.623899 1.623899  0.00000   80.000  12.000  0.0000  0.0000  180.00    0.0000  0.0000
!
!NCY  Eps  R_at  R_an  R_pr  R_gl     Thmin       Step       Thmax    PSD    Sent0
200  0.10  0.04  0.04  0.04  0.04      4.1642   0.049998   163.7564   0.000   0.000
!
! Excluded regions (LowT  HighT) for Pattern#  1
        0.00       10.00
      164.00      180.00
! 
! Additional scattering factors for Pattern#  1
B11     0.66500    0.00000   0
!
       0    !Number of refined parameters
!
!  Zero    Code    SyCos    Code   SySin    Code  Lambda     Code MORE ->Patt# 1
 -0.45778    0.0  0.01153    0.0  0.24334    0.0 1.623899    0.00   0
!   Background coefficients/codes  for Pattern#  1  (Polynomial of 6th degree)
     777.346      52.434     365.757      14.659    -415.682       0.000
        0.00        0.00        0.00        0.00        0.00        0.00
!-------------------------------------------------------------------------------
!  Data for PHASE number:   1  ==> Current R_Bragg for Pattern#  1:   4.2230
!-------------------------------------------------------------------------------
nuclear
!
!Nat Dis Ang Pr1 Pr2 Pr3 Jbt Irf Isy Str Furth       ATZ    Nvk Npr More
   2   0   0 0.0 0.0 1.0   0   0   0   0   0        203.711   0   7   0
!
!
P m -3 m                 <--Space group symbol
!Atom   Typ       X        Y        Z     Biso       Occ     In Fin N_t Spc /Codes
La     La      0.00000  0.00000  0.00000  0.25812   0.02083   0   0   0    0  
                  0.00     0.00     0.00     0.00      0.00
B      B11     0.19972  0.50000  0.50000  0.11925   0.12500   0   0   0    0  
                  0.00     0.00     0.00     0.00      0.00
!-------> Profile Parameters for Pattern #   1  ----> Phase #   1
!  Scale          Shape1      Bov      Str1      Str2      Str3   Strain-Model
  42.98374       0.00000   0.00000   0.00000   0.00000   0.00000       0
       0.00000     0.000     0.000     0.000     0.000     0.000
!       U            V            W             X            Y         GauSiz      LorSiz    Size-Model
     0.143431    -0.523140     0.590412     0.000000     0.054515     0.000000     0.000000       0
         0.00         0.00         0.00         0.00         0.00         0.00         0.00
!     a          b         c        alpha      beta       gamma      # Cell Info
   4.156885   4.156885   4.156885  90.000000  90.000000  90.000000   
    0.00000    0.00000    0.00000    0.00000    0.00000    0.00000
!  Pref1    Pref2      Asy1     Asy2     Asy3     Asy4      S_L      D_L
  0.00000  0.00000  0.00000  0.00000  0.00000  0.00000  0.00000  0.00000
     0.00     0.00     0.00     0.00     0.00     0.00     0.00     0.00
!  2Th1/TOF1    2Th2/TOF2  Pattern to plot
      10.000     163.756       1

File: docs/docs/verification/fullprof/pd-neut-cwl_lab6/ECH0030684_LaB6_1p622A_noSLDL.pcr
COMM LaB6 Ge(331)
! Current global Chi2 (Bragg contrib.) =      102.4    
! Files => DAT-file: ECH0030684_LaB6_1p622A_noSLDL.dat,  PCR-file: ECH0030684_LaB6_1p622A_noSLDL
!Job Npr Nph Nba Nex Nsc Nor Dum Iwg Ilo Ias Res Ste Nre Cry Uni Cor Opt Aut
   1   7   1   0   2   1   0   1   0   0   1   0   0   0   0   0   0   0   1
!
!Ipr Ppl Ioc Mat Pcr Ls1 Ls2 Ls3 NLI Prf Ins Rpa Sym Hkl Fou Sho Ana
   2   2   1   0   1   0   4   0   0   2  10  -1   0   0   0   0   1
!
! Lambda1  Lambda2    Ratio    Bkpos    Wdt    Cthm     muR   AsyLim   Rpolarz  2nd-muR -> Patt# 1
 1.622527 1.622527  0.00000   80.000  12.000  0.0000  0.7000  180.00    0.0000  0.0000
!
!NCY  Eps  R_at  R_an  R_pr  R_gl     Thmin       Step       Thmax    PSD    Sent0
200  0.10  0.04  0.04  0.04  0.04      4.1642   0.049998   163.7564   0.000   0.000
!
! Excluded regions (LowT  HighT) for Pattern#  1
        0.00       10.00
      164.00      180.00
! 
! Additional scattering factors for Pattern#  1
B11     0.66500    0.00000   0
!
       0    !Number of refined parameters
!
!  Zero    Code    SyCos    Code   SySin    Code  Lambda     Code MORE ->Patt# 1
 -0.21110    0.0  0.00000    0.0  0.00000    0.0 1.622527    0.00   0
!   Background coefficients/codes  for Pattern#  1  (Polynomial of 6th degree)
     782.022      75.285     291.744      -3.149    -329.244       0.000
        0.00        0.00        0.00        0.00        0.00        0.00
!-------------------------------------------------------------------------------
!  Data for PHASE number:   1  ==> Current R_Bragg for Pattern#  1:   3.5620
!-------------------------------------------------------------------------------
nuclear
!
!Nat Dis Ang Pr1 Pr2 Pr3 Jbt Irf Isy Str Furth       ATZ    Nvk Npr More
   2   0   0 0.0 0.0 1.0   0   0   0   0   0        203.711   0   7   0
!
!
P m -3 m                 <--Space group symbol
!Atom   Typ       X        Y        Z     Biso       Occ     In Fin N_t Spc /Codes
La     La      0.00000  0.00000  0.00000  0.59951   0.02083   0   0   0    0  
                  0.00     0.00     0.00     0.00      0.00
B      B11     0.19978  0.50000  0.50000  0.44499   0.12500   0   0   0    0  
                  0.00     0.00     0.00     0.00      0.00
!-------> Profile Parameters for Pattern #   1  ----> Phase #   1
!  Scale          Shape1      Bov      Str1      Str2      Str3   Strain-Model
  141.1285       0.00000   0.00000   0.00000   0.00000   0.00000       0
       0.00000     0.000     0.000     0.000     0.000     0.000
!       U            V            W             X            Y         GauSiz      LorSiz    Size-Model
     0.089664    -0.375792     0.476524     0.000000     0.052425     0.000000     0.000000       0
         0.00         0.00         0.00         0.00         0.00         0.00         0.00
!     a          b         c        alpha      beta       gamma      # Cell Info
   4.156885   4.156885   4.156885  90.000000  90.000000  90.000000   
    0.00000    0.00000    0.00000    0.00000    0.00000    0.00000
!  Pref1    Pref2      Asy1     Asy2     Asy3     Asy4      S_L      D_L
  0.00000  0.00000  0.00000  0.00000  0.00000  0.00000  0.00000  0.00000
     0.00     0.00     0.00     0.00     0.00     0.00     0.00     0.00
!  2Th1/TOF1    2Th2/TOF2  Pattern to plot
      10.000     163.756       1

File: docs/docs/verification/fullprof/pd-neut-cwl_lab6/ECH0030684_LaB6_1p622A_sycos_sysin.pcr
COMM LaB6 Ge(331)
! Current global Chi2 (Bragg contrib.) =      14.93    
! Files => DAT-file: ECH0030684_LaB6_1p622A_sycos_sysin.dat,  PCR-file: ECH0030684_LaB6_1p622A_sycos_sysin
!Job Npr Nph Nba Nex Nsc Nor Dum Iwg Ilo Ias Res Ste Nre Cry Uni Cor Opt Aut
   1   7   1   0   2   0   0   1   0   0   1   0   0   0   0   0   0   0   1
!
!Ipr Ppl Ioc Mat Pcr Ls1 Ls2 Ls3 NLI Prf Ins Rpa Sym Hkl Fou Sho Ana
   2   2   1   0   1   0   4   0   0   2  10  -1   0   0   0   0   1
!
! Lambda1  Lambda2    Ratio    Bkpos    Wdt    Cthm     muR   AsyLim   Rpolarz  2nd-muR -> Patt# 1
 1.623899 1.623899  0.00000   80.000  12.000  0.0000  0.0000  180.00    0.0000  0.0000
!
!NCY  Eps  R_at  R_an  R_pr  R_gl     Thmin       Step       Thmax    PSD    Sent0
200  0.10  0.04  0.04  0.04  0.04      4.1642   0.049998   163.7564   0.000   0.000
!
! Excluded regions (LowT  HighT) for Pattern#  1
        0.00       10.00
      164.00      180.00
! 
! Additional scattering factors for Pattern#  1
!
       0    !Number of refined parameters
!
!  Zero    Code    SyCos    Code   SySin    Code  Lambda     Code MORE ->Patt# 1
 -0.45778    0.0  0.01153    0.0  0.24334    0.0 1.623899    0.00   0
!   Background coefficients/codes  for Pattern#  1  (Polynomial of 6th degree)
     777.346      52.434     365.757      14.659    -415.682       0.000
        0.00        0.00        0.00        0.00        0.00        0.00
!-------------------------------------------------------------------------------
!  Data for PHASE number:   1  ==> Current R_Bragg for Pattern#  1:   4.2230
!-------------------------------------------------------------------------------
nuclear
!
!Nat Dis Ang Pr1 Pr2 Pr3 Jbt Irf Isy Str Furth       ATZ    Nvk Npr More
   2   0   0 0.0 0.0 1.0   0   0   0   0   0        203.711   0   7   0
!
!
P m -3 m                 <--Space group symbol
!Atom   Typ       X        Y        Z     Biso       Occ     In Fin N_t Spc /Codes
La     La      0.00000  0.00000  0.00000  0.25812   0.02083   0   0   0    0  
                  0.00     0.00     0.00     0.00      0.00
B      B       0.19972  0.50000  0.50000  0.11925   0.12500   0   0   0    0  
                  0.00     0.00     0.00     0.00      0.00
!-------> Profile Parameters for Pattern #   1  ----> Phase #   1
!  Scale          Shape1      Bov      Str1      Str2      Str3   Strain-Model
  42.98374       0.00000   0.00000   0.00000   0.00000   0.00000       0
       0.00000     0.000     0.000     0.000     0.000     0.000
!       U            V            W             X            Y         GauSiz      LorSiz    Size-Model
     0.143431    -0.523140     0.590412     0.000000     0.054515     0.000000     0.000000       0
         0.00         0.00         0.00         0.00         0.00         0.00         0.00
!     a          b         c        alpha      beta       gamma      # Cell Info
   4.156885   4.156885   4.156885  90.000000  90.000000  90.000000   
    0.00000    0.00000    0.00000    0.00000    0.00000    0.00000
!  Pref1    Pref2      Asy1     Asy2     Asy3     Asy4      S_L      D_L
  0.00000  0.00000  0.00000  0.00000  0.00000  0.00000  0.00000  0.00000
     0.00     0.00     0.00     0.00     0.00     0.00     0.00     0.00
!  2Th1/TOF1    2Th2/TOF2  Pattern to plot
      10.000     163.756       1

File: docs/docs/verification/fullprof/pd-neut-cwl_pv-asym_empir_pbso4/pbso4.pcr
COMM PbSO4 D1A(ILL),Rietveld Round Robin, R.J. Hill,JApC 25,589(1992)
! Current global Chi2 (Bragg contrib.) =      3.581    
! Files => DAT-file: pbso4.dat,  PCR-file: pbso4
!Job Npr Nph Nba Nex Nsc Nor Dum Iwg Ilo Ias Res Ste Nre Cry Uni Cor Opt Aut
   1   7   1   8   2   0   0   0   0   0   0   0   0   0   0   0   0   1   1
!
!Ipr Ppl Ioc Mat Pcr Ls1 Ls2 Ls3 NLI Prf Ins Rpa Sym Hkl Fou Sho Ana
   2   0   1   0   1   0   4   0   0   1   6   1   1   0   0   1   1
!
! Lambda1  Lambda2    Ratio    Bkpos    Wdt    Cthm     muR   AsyLim   Rpolarz  2nd-muR -> Patt# 1
 1.912000 1.912000  1.00000   70.000 30.0000  0.0000  0.0000  160.00    0.0000  0.0000
!
!NCY  Eps  R_at  R_an  R_pr  R_gl     Thmin       Step       Thmax    PSD    Sent0
500  0.05  0.20  0.20  0.20  0.20     10.0000   0.050000   155.4500   0.000   0.000
!
!2Theta/TOF/E(Kev)   Background  for Pattern#  1
        11.0000       209.9911        261.00
        15.0000       196.7573        271.00
        20.0000       195.7197        281.00
        30.0000       190.7502        291.00
        50.0000       208.2712        301.00
        70.0000       202.0903        311.00
       120.0000       245.4834        321.00
       153.0000       224.8348        331.00
! 
! Excluded regions (LowT  HighT) for Pattern#  1
        0.00       10.00
      155.45      180.00
! 
!
      37    !Number of refined parameters
!
!  Zero    Code    SyCos    Code   SySin    Code  Lambda     Code MORE ->Patt# 1
 -0.08425   81.0  0.00000    0.0  0.00000    0.0 0.000000    0.00   0
!-------------------------------------------------------------------------------
!  Data for PHASE number:   1  ==> Current R_Bragg for Pattern#  1:   0.0000
!-------------------------------------------------------------------------------
 PbSO4                       VARY xyz b          BKG blue
!
!Nat Dis Ang Pr1 Pr2 Pr3 Jbt Irf Isy Str Furth       ATZ    Nvk Npr More
   5   0   0 0.0 0.0 1.0   0   0   0   0   0       1213.030   0   7   1
!
!Jvi Jdi Hel Sol Mom Ter  Brind   RMua    RMub    RMuc   Jtyp  Nsp_Ref Ph_Shift N_Domains
   0   3   0   0   0   0  1.0000  0.0000  0.0000  0.0000    1      0      0      0
!
! Max_dst(dist) (angles)  Bond-Valence Calc.
      3.5000      0.0000        BVS
!  N_cations   N_anions     Tolerance(%) / Name or cations/ and Anions
       2           1               20.00
PB+2 S+6 
O-2 
!
!
P n m a                  <--Space group symbol
!Atom   Typ       X        Y        Z     Biso       Occ     In Fin N_t Spc /Codes
Pb     PB      0.18752  0.25000  0.16705  1.39075   0.50000   0   0   0    1  #color cyan
                171.00     0.00   181.00    41.00      0.00
S      S       0.06549  0.25000  0.68374  0.39363   0.50000   0   0   0    2  #radius 0.5  color green
                191.00     0.00   201.00    51.00      0.00
O1     O       0.90816  0.25000  0.59544  1.99353   0.50000   0   0   0    3  #conn S O 0 2.2
                211.00     0.00   221.00    61.00      0.00
O2     O       0.19355  0.25000  0.54330  1.47811   0.50000   0   0   0    3  
                231.00     0.00   241.00    71.00      0.00
O3     O       0.08109  0.02727  0.80869  1.30162   1.00000   0   0   0    3  
                251.00   161.00    31.00    21.00      0.00
!-------> Profile Parameters for Pattern #   1  ----> Phase #   1
!  Scale          Shape1      Bov      Str1      Str2      Str3   Strain-Model
  1.463902       0.00000   0.00000   0.00000   0.00000   0.00000       0
      11.00000     0.000     0.000     0.000     0.000     0.000
!       U            V            W             X            Y         GauSiz      LorSiz    Size-Model
     0.153447    -0.453163     0.419434     0.000000     0.086819     0.000000     0.000000       0
       121.00       131.00       141.00         0.00       151.00         0.00         0.00
!     a          b         c        alpha      beta       gamma      #Cell Info
   8.479504   5.397253   6.958969  90.000000  90.000000  90.000000   #box -0.25 1.25 -0.15 1.15 -0.15 1.15
   91.00000  101.00000  111.00000    0.00000    0.00000    0.00000
!  Pref1    Pref2      Asy1     Asy2     Asy3     Asy4      S_L      D_L
  0.00000  0.00000  0.29463  0.02257 -0.10960  0.04952  0.00000  0.00000
     0.00     0.00   341.00   361.00   351.00   371.00     0.00     0.00
!  2Th1/TOF1    2Th2/TOF2  Pattern to plot
      10.000     155.450       1

File: docs/docs/verification/fullprof/pd-neut-cwl_pv-beta_y2o3/y2o3.pcr
COMM Y2O3 Ge(551) 300mm_varH 15/10/13
! Current global Chi2 (Bragg contrib.) =      1.263    
! Files => DAT-file: y2o3.dat,  PCR-file: y2o3
!Job Npr Nph Nba Nex Nsc Nor Dum Iwg Ilo Ias Res Ste Nre Cry Uni Cor Opt Aut
   1   7   1  21   2   0   0   0   0   0   0   0   0   0   0   0   0   1   1
!
!Ipr Ppl Ioc Mat Pcr Ls1 Ls2 Ls3 NLI Prf Ins Rpa Sym Hkl Fou Sho Ana
   0   2   1   0   1   0   4   0   0   2  10   0   1   0   0   1   1
!
! Lambda1  Lambda2    Ratio    Bkpos    Wdt    Cthm     muR   AsyLim   Rpolarz  2nd-muR -> Patt# 1
 1.548220 1.548220  0.00000   10.000  20.000  0.0000  1.5000  160.00    0.0000  0.0000
!
!NCY  Eps  R_at  R_an  R_pr  R_gl     Thmin       Step       Thmax    PSD    Sent0
  1  0.10  1.00  1.00  1.00  1.00      0.9500   0.050019   153.9000   0.000   0.000
!
!2Theta/TOF/E(Kev)   Background  for Pattern#  1
        12.5856      9864.0967          0.00
        19.4181      9431.1865          0.00
        21.8751      9165.1064          0.00
        27.8998      8813.4053          0.00
        32.9147      8632.3789          0.00
        39.1152      8237.0059          0.00
        45.7120      7896.9585          0.00
        51.9387      7764.3862          0.00
        60.5580      7483.5161          0.00
        68.1982      7260.7822          0.00
        81.3276      7112.5850          0.00
        88.7996      6847.3413          0.00
        94.3171      6772.0112          0.00
        98.1541      6625.6704          0.00
       100.9813      6586.0649          0.00
       104.3134      6502.6460          0.00
       108.7225      6404.9531          0.00
       116.0673      6495.7471          0.00
       121.4862      6277.9780          0.00
       131.2805      6314.6699          0.00
       135.7928      6504.0566          0.00
! 
! Excluded regions (LowT  HighT) for Pattern#  1
        0.00       12.00
      137.50      180.00
! 
!
       0    !Number of refined parameters
!
!  Zero    Code    SyCos    Code   SySin    Code  Lambda     Code MORE ->Patt# 1
 -0.01625    0.0  0.00000    0.0  0.00000    0.0 0.000000    0.00   0
!-------------------------------------------------------------------------------
!  Data for PHASE number:   1  ==> Current R_Bragg for Pattern#  1:   0.0000
!-------------------------------------------------------------------------------
Y2O3
!
!Nat Dis Ang Pr1 Pr2 Pr3 Jbt Irf Isy Str Furth       ATZ    Nvk Npr More
   3   0   0 0.0 0.0 1.0   0   0   0   0   0       3612.974   0   7   0
!
!
I a -3                   <--Space group symbol
!Atom   Typ       X        Y        Z     Biso       Occ     In Fin N_t Spc /Codes
!    beta11   beta22   beta33   beta12   beta13   beta23  /Codes
Y1     Y      -0.03236  0.00000  0.25000  0.00000   0.50000   0   0   2    0  
                  0.00     0.00     0.00     0.00      0.00
      0.00303  0.00272  0.00295  0.00000  0.00000  -0.00025
         0.00     0.00     0.00     0.00     0.00      0.00
Y2     Y       0.25000  0.25000  0.25000  0.00000   0.16667   0   0   2    0  
                  0.00     0.00     0.00     0.00      0.00
      0.00304  0.00304  0.00304 -0.00013 -0.00013  -0.00013
         0.00     0.00     0.00     0.00     0.00      0.00
O1     O       0.39072  0.15204  0.38030  0.00000   1.00000   0   0   2    0  
                  0.00     0.00     0.00     0.00      0.00
      0.00299  0.00310  0.00273 -0.00007 -0.00020  -0.00001
         0.00     0.00     0.00     0.00     0.00      0.00
!-------> Profile Parameters for Pattern #   1  ----> Phase #   1
!  Scale          Shape1      Bov      Str1      Str2      Str3   Strain-Model
  1.060200       0.00000   0.00000   0.00000   0.00000   0.00000       0
       0.00000     0.000     0.000     0.000     0.000     0.000
!       U            V            W             X            Y         GauSiz      LorSiz    Size-Model
     0.036631    -0.068345     0.131426     0.000000     0.000000     0.000000     0.000000       0
         0.00         0.00         0.00         0.00         0.00         0.00         0.00
!     a          b         c        alpha      beta       gamma      # Cell Info
  10.605744  10.605744  10.605744  90.000000  90.000000  90.000000   
    0.00000    0.00000    0.00000    0.00000    0.00000    0.00000
!  Pref1    Pref2      Asy1     Asy2     Asy3     Asy4      S_L      D_L
  0.00000  0.00000  0.17694  0.03411  0.00000  0.00000  0.00000  0.00000
     0.00     0.00     0.00     0.00     0.00     0.00     0.00     0.00
!  2Th1/TOF1    2Th2/TOF2  Pattern to plot
      12.000     137.500       1

File: docs/docs/verification/fullprof/pd-neut-cwl_pv-march_lbco/lbco.pcr
COMM La0.5Ba0.5CoO3
! Current global Chi2 (Bragg contrib.) =      1.413    
! Files => DAT-file: lbco.dat,  PCR-file: lbco
!Job Npr Nph Nba Nex Nsc Nor Dum Iwg Ilo Ias Res Ste Nre Cry Uni Cor Opt Aut
   1   7   1   5   2   0   1   0   0   0   0   0   0   0   0   0   0   1   1
!
!Ipr Ppl Ioc Mat Pcr Ls1 Ls2 Ls3 NLI Prf Ins Rpa Sym Hkl Fou Sho Ana
   2   2   1   0   1   0   4   0   0   2  10   1   1   0   0   1   1
!
! Lambda1  Lambda2    Ratio    Bkpos    Wdt    Cthm     muR   AsyLim   Rpolarz  2nd-muR -> Patt# 1
 1.494000 1.494000  0.00000   77.275  30.000  0.0000  0.0000  160.00    0.0000  0.0000
!
!NCY  Eps  R_at  R_an  R_pr  R_gl     Thmin       Step       Thmax    PSD    Sent0
500  0.05  0.20  0.20  0.20  0.20     10.3000   0.050018   164.8500   0.000   0.000
!
!2Theta/TOF/E(Kev)   Background  for Pattern#  1
        10.0000       169.0000          0.00
        30.0000       164.1000          0.00
        50.0000       166.9100          0.00
       110.0000       175.2700          0.00
       165.0000       174.5600          0.00
! 
! Excluded regions (LowT  HighT) for Pattern#  1
        0.00        5.00
      165.00      180.00
! 
!
       0    !Number of refined parameters
!
!  Zero    Code    SyCos    Code   SySin    Code  Lambda     Code MORE ->Patt# 1
  0.62040    0.0  0.00000    0.0  0.00000    0.0 0.000000    0.00   0
!-------------------------------------------------------------------------------
!  Data for PHASE number:   1  ==> Current R_Bragg for Pattern#  1:   0.0000
!-------------------------------------------------------------------------------
LBCO
!
!Nat Dis Ang Pr1 Pr2 Pr3 Jbt Irf Isy Str Furth       ATZ    Nvk Npr More
   4   0   0 0.0 0.0 1.0   0   0   0   0   0        244.138   0   7   0
!
!
P m -3 m                 <--Space group symbol
!Atom   Typ       X        Y        Z     Biso       Occ     In Fin N_t Spc /Codes
La     La      0.00000  0.00000  0.00000  0.57511   0.01042   0   0   0    0  
                  0.00     0.00     0.00     0.00      0.00
Ba     Ba      0.00000  0.00000  0.00000  0.57511   0.01042   0   0   0    0  
                  0.00     0.00     0.00     0.00      0.00
Co     Co      0.50000  0.50000  0.50000  0.26023   0.02083   0   0   0    0  
                  0.00     0.00     0.00     0.00      0.00
O      O       0.00000  0.50000  0.50000  1.36662   0.06116   0   0   0    0  
                  0.00     0.00     0.00     0.00      0.00
!-------> Profile Parameters for Pattern #   1  ----> Phase #   1
!  Scale          Shape1      Bov      Str1      Str2      Str3   Strain-Model
  9.405870       0.00000   0.00000   0.00000   0.00000   0.00000       0
       0.00000     0.000     0.000     0.000     0.000     0.000
!       U            V            W             X            Y         GauSiz      LorSiz    Size-Model
     0.081547    -0.115345     0.121125     0.000000     0.083038     0.000000     0.000000       0
         0.00         0.00         0.00         0.00         0.00         0.00         0.00
!     a          b         c        alpha      beta       gamma      # Cell Info
   3.890790   3.890790   3.890790  90.000000  90.000000  90.000000   #box -0.25 1.25 -0.15 1.15 -0.15 1.15
    0.00000    0.00000    0.00000    0.00000    0.00000    0.00000
!  Pref1    Pref2      Asy1     Asy2     Asy3     Asy4      S_L      D_L
  1.20000  0.00000  0.00000  0.00000  0.00000  0.00000  0.00000  0.00000
     0.00     0.00     0.00     0.00     0.00     0.00     0.00     0.00
!  2Th1/TOF1    2Th2/TOF2  Pattern to plot
      10.300     155.450       1

File: docs/docs/verification/fullprof/pd-neut-cwl_pv-xray-geometry_pbso4/pbsox_neut_single.pcr
COMM PbSO4 neutron from XrayDif single wavelength
! Current global Chi2 (Bragg contrib.) =      11.30    
! Files => DAT-file: pbsox_neut_single.dat,  PCR-file: pbsox_neut_single
!Job Npr Nph Nba Nex Nsc Nor Dum Iwg Ilo Ias Res Ste Nre Cry Uni Cor Opt Aut
   1   7   1   0   2   0   0   0   0   0   0   0   0   0   0   0   0   0   1
!
!Ipr Ppl Ioc Mat Pcr Ls1 Ls2 Ls3 NLI Prf Ins Rpa Sym Hkl Fou Sho Ana
   0   2   1   0   1   0   4   0   0   2   0   1   1   0   4   1   1
!
! Lambda1  Lambda2    Ratio    Bkpos    Wdt    Cthm     muR   AsyLim   Rpolarz  2nd-muR -> Patt# 1
 1.540560 1.540560  0.00000   50.000   6.000  0.0000  0.0000  160.00    0.0000  0.0000
!
!NCY  Eps  R_at  R_an  R_pr  R_gl     Thmin       Step       Thmax    PSD    Sent0
 30  0.10  0.10  0.10  0.10  0.10     10.0000   0.025000   160.0000   0.000   0.000
!
! Excluded regions (LowT  HighT) for Pattern#  1
        0.00       10.00
      154.00      180.00
! 
!
       0    !Number of refined parameters
!
!  Zero    Code    SyCos    Code   SySin    Code  Lambda     Code MORE ->Patt# 1
 -0.04816    0.0  0.00000    0.0  0.00000    0.0 0.000000    0.00   0
!   Background coefficients/codes  for Pattern#  1  (Polynomial of 6th degree)
     154.318     100.004     -92.329     -95.599     126.679     -31.804
        0.00        0.00        0.00        0.00        0.00        0.00
!-------------------------------------------------------------------------------
!  Data for PHASE number:   1  ==> Current R_Bragg for Pattern#  1:   9.4433
!-------------------------------------------------------------------------------
PbSO4
!
!Nat Dis Ang Pr1 Pr2 Pr3 Jbt Irf Isy Str Furth       ATZ    Nvk Npr More
   5   0   0 0.0 0.0 1.0   0   0   0   0   0       1213.030   0   7   0
!
!
P n m a                  <--Space group symbol
!Atom   Typ       X        Y        Z     Biso       Occ     In Fin N_t Spc /Codes
Pb     PB      0.18788  0.25000  0.16749  1.78522   0.50000   0   0   0    0  #conn S O 0 2
                  0.00     0.00     0.00     0.00      0.00
S      S       0.06302  0.25000  0.68446  0.85413   0.50000   0   0   0    0  
                  0.00     0.00     0.00     0.00      0.00
O1     O       0.91235  0.25000  0.59346  1.33362   0.50000   0   0   0    0  
                  0.00     0.00     0.00     0.00      0.00
O2     O       0.18443  0.25000  0.53434  1.57511   0.50000   0   0   0    0  
                  0.00     0.00     0.00     0.00      0.00
O3     O       0.07573  0.01951  0.81594  1.32792   1.00000   0   0   0    0  
                  0.00     0.00     0.00     0.00      0.00
!-------> Profile Parameters for Pattern #   1  ----> Phase #   1
!  Scale          Shape1      Bov      Str1      Str2      Str3   Strain-Model
 0.4693346E-03   0.00000   0.00000   0.00000   0.00000   0.00000       0
       0.00000     0.000     0.000     0.000     0.000     0.000
!       U            V            W             X            Y         GauSiz      LorSiz    Size-Model
     0.048457    -0.083053     0.035188     0.000000     0.049268     0.000000     0.000000       0
         0.00         0.00         0.00         0.00         0.00         0.00         0.00
!     a          b         c        alpha      beta       gamma      # Cell Info
   8.479832   5.397758   6.959325  90.000000  90.000000  90.000000   # box -0.25 1.25 -0.15 1.15 -0.15 1.15
    0.00000    0.00000    0.00000    0.00000    0.00000    0.00000
!  Pref1    Pref2      Asy1     Asy2     Asy3     Asy4      S_L      D_L
  0.00000  0.00000  0.00000  0.00000  0.00000  0.00000  0.00000  0.00000
     0.00     0.00     0.00     0.00     0.00     0.00     0.00     0.00
!  2Th1/TOF1    2Th2/TOF2  Pattern to plot
      10.000     154.000       1

File: docs/docs/verification/fullprof/pd-neut-cwl_pv_lbco/lbco.pcr
COMM La0.5Ba0.5CoO3
! Current global Chi2 (Bragg contrib.) =      1.306
! Files => DAT-file: lbco.dat,  PCR-file: lbco
!Job Npr Nph Nba Nex Nsc Nor Dum Iwg Ilo Ias Res Ste Nre Cry Uni Cor Opt Aut
   1   7   1   5   2   0   0   0   0   0   0   0   0   0   0   0   0   1   1
!
!Ipr Ppl Ioc Mat Pcr Ls1 Ls2 Ls3 NLI Prf Ins Rpa Sym Hkl Fou Sho Ana
   2   0   1   0   1   0   4   0   0  -3  10   1   1   0   0   1   1
!
! Lambda1  Lambda2    Ratio    Bkpos    Wdt    Cthm     muR   AsyLim   Rpolarz  2nd-muR -> Patt# 1
 1.494000 1.494000  0.00000   77.275 30.0000  0.0000  0.0000  160.00    0.0000  0.0000
!
!NCY  Eps  R_at  R_an  R_pr  R_gl     Thmin       Step       Thmax    PSD    Sent0
500  0.05  0.20  0.20  0.20  0.20     10.3000   0.050018   164.8500   0.000   0.000
!
!2Theta/TOF/E(Kev)   Background  for Pattern#  1
        10.0000       169.0000          0.00
        30.0000       164.1000          0.00
        50.0000       166.9100          0.00
       110.0000       175.2700          0.00
       165.0000       174.5600          0.00
!
! Excluded regions (LowT  HighT) for Pattern#  1
        0.00        5.00
      165.00      180.00
!
!
      10    !Number of refined parameters
!
!  Zero    Code    SyCos    Code   SySin    Code  Lambda     Code MORE ->Patt# 1
  0.62043  101.0  0.00000    0.0  0.00000    0.0 0.000000    0.00   0
!-------------------------------------------------------------------------------
!  Data for PHASE number:   1  ==> Current R_Bragg for Pattern#  1:   0.0000
!-------------------------------------------------------------------------------
LBCO
!
!Nat Dis Ang Pr1 Pr2 Pr3 Jbt Irf Isy Str Furth       ATZ    Nvk Npr More
   4   0   0 0.0 0.0 1.0   0   0   0   0   0        244.138   0   7   0
!
!
P m -3 m                 <--Space group symbol
!Atom   Typ       X        Y        Z     Biso       Occ     In Fin N_t Spc /Codes
La     La      0.00000  0.00000  0.00000  0.57499   0.01042   0   0   0    0
                  0.00     0.00     0.00    11.00      0.00
Ba     Ba      0.00000  0.00000  0.00000  0.57499   0.01042   0   0   0    0
                  0.00     0.00     0.00    11.00      0.00
Co     Co      0.50000  0.50000  0.50000  0.26014   0.02083   0   0   0    0
                  0.00     0.00     0.00    21.00      0.00
O      O       0.00000  0.50000  0.50000  1.36658   0.06116   0   0   0    0
                  0.00     0.00     0.00    31.00      0.00
!-------> Profile Parameters for Pattern #   1  ----> Phase #   1
!  Scale          Shape1      Bov      Str1      Str2      Str3   Strain-Model
  9.405646       0.00000   0.00000   0.00000   0.00000   0.00000       0
      51.00000     0.000     0.000     0.000     0.000     0.000
!       U            V            W             X            Y         GauSiz      LorSiz    Size-Model
     0.081547    -0.115345     0.121119     0.000000     0.083044     0.000000     0.000000       0
        61.00        71.00        81.00         0.00        91.00         0.00         0.00
!     a          b         c        alpha      beta       gamma      #Cell Info
   3.890790   3.890790   3.890790  90.000000  90.000000  90.000000   #box -0.25 1.25 -0.15 1.15 -0.15 1.15
   41.00000   41.00000   41.00000    0.00000    0.00000    0.00000
!  Pref1    Pref2      Asy1     Asy2     Asy3     Asy4      S_L      D_L
  0.00000  0.00000  0.00000  0.00000  0.00000  0.00000  0.00000  0.00000
     0.00     0.00     0.00     0.00     0.00     0.00     0.00     0.00
!  2Th1/TOF1    2Th2/TOF2  Pattern to plot
      10.300     155.450       1

File: docs/docs/verification/fullprof/pd-neut-cwl_pv_pbso4/pbso4.pcr
COMM PbSO4 D1A(ILL),Rietveld Round Robin, R.J. Hill,JApC 25,589(1992)
! Current global Chi2 (Bragg contrib.) =      4.771    
! Files => DAT-file: pbso4.dat,  PCR-file: pbso4
!Job Npr Nph Nba Nex Nsc Nor Dum Iwg Ilo Ias Res Ste Nre Cry Uni Cor Opt Aut
   1   7   1   8   2   0   0   0   0   0   0   0   0   0   0   0   0   1   1
!
!Ipr Ppl Ioc Mat Pcr Ls1 Ls2 Ls3 NLI Prf Ins Rpa Sym Hkl Fou Sho Ana
   2   0   1   0   1   0   4   0   0   1   6   1   1   0   0   1   1
!
! Lambda1  Lambda2    Ratio    Bkpos    Wdt    Cthm     muR   AsyLim   Rpolarz  2nd-muR -> Patt# 1
 1.912000 1.912000  1.00000   70.000 30.0000  0.0000  0.0000  160.00    0.0000  0.0000
!
!NCY  Eps  R_at  R_an  R_pr  R_gl     Thmin       Step       Thmax    PSD    Sent0
500  0.05  0.20  0.20  0.20  0.20     10.0000   0.050000   155.4500   0.000   0.000
!
!2Theta/TOF/E(Kev)   Background  for Pattern#  1
        11.0000       210.0598        261.00
        15.0000       196.5970        271.00
        20.0000       196.3126        281.00
        30.0000       189.6130        291.00
        50.0000       207.9804        301.00
        70.0000       202.0866        311.00
       120.0000       246.0281        321.00
       153.0000       224.7617        331.00
! 
! Excluded regions (LowT  HighT) for Pattern#  1
        0.00       10.00
      155.45      180.00
! 
!
      33    !Number of refined parameters
!
!  Zero    Code    SyCos    Code   SySin    Code  Lambda     Code MORE ->Patt# 1
 -0.14357   81.0  0.00000    0.0  0.00000    0.0 0.000000    0.00   0
!-------------------------------------------------------------------------------
!  Data for PHASE number:   1  ==> Current R_Bragg for Pattern#  1:   0.0000
!-------------------------------------------------------------------------------
 PbSO4                       VARY xyz b          BKG blue
!
!Nat Dis Ang Pr1 Pr2 Pr3 Jbt Irf Isy Str Furth       ATZ    Nvk Npr More
   5   0   0 0.0 0.0 1.0   0   0   0   0   0       1213.030   0   7   1
!
!Jvi Jdi Hel Sol Mom Ter  Brind   RMua    RMub    RMuc   Jtyp  Nsp_Ref Ph_Shift N_Domains
   0   3   0   0   0   0  1.0000  0.0000  0.0000  0.0000    1      0      0      0
!
! Max_dst(dist) (angles)  Bond-Valence Calc.
      3.5000      0.0000        BVS
!  N_cations   N_anions     Tolerance(%) / Name or cations/ and Anions
       2           1               20.00
PB+2 S+6 
O-2 
!
!
P n m a                  <--Space group symbol
!Atom   Typ       X        Y        Z     Biso       Occ     In Fin N_t Spc /Codes
Pb     PB      0.18754  0.25000  0.16709  1.38041   0.50000   0   0   0    1  #color cyan
                171.00     0.00   181.00    41.00      0.00
S      S       0.06532  0.25000  0.68401  0.36153   0.50000   0   0   0    2  #radius 0.5  color green
                191.00     0.00   201.00    51.00      0.00
O1     O       0.90822  0.25000  0.59542  2.03647   0.50000   0   0   0    3  #conn S O 0 2.2
                211.00     0.00   221.00    61.00      0.00
O2     O       0.19390  0.25000  0.54359  1.50403   0.50000   0   0   0    3  
                231.00     0.00   241.00    71.00      0.00
O3     O       0.08114  0.02713  0.80863  1.34335   1.00000   0   0   0    3  
                251.00   161.00    31.00    21.00      0.00
!-------> Profile Parameters for Pattern #   1  ----> Phase #   1
!  Scale          Shape1      Bov      Str1      Str2      Str3   Strain-Model
  1.467791       0.00000   0.00000   0.00000   0.00000   0.00000       0
      11.00000     0.000     0.000     0.000     0.000     0.000
!       U            V            W             X            Y         GauSiz      LorSiz    Size-Model
     0.139504    -0.414070     0.388228     0.000000     0.086387     0.000000     0.000000       0
       121.00       131.00       141.00         0.00       151.00         0.00         0.00
!     a          b         c        alpha      beta       gamma      #Cell Info
   8.477994   5.396484   6.957715  90.000000  90.000000  90.000000   #box -0.25 1.25 -0.15 1.15 -0.15 1.15
   91.00000  101.00000  111.00000    0.00000    0.00000    0.00000
!  Pref1    Pref2      Asy1     Asy2     Asy3     Asy4      S_L      D_L
  0.00000  0.00000  0.00000  0.00000  0.00000  0.00000  0.00000  0.00000
     0.00     0.00     0.00     0.00     0.00     0.00     0.00     0.00
!  2Th1/TOF1    2Th2/TOF2  Pattern to plot
      10.000     155.450       1

File: docs/docs/verification/fullprof/pd-neut-cwl_tch-fcj_lab6/ECH0030684_LaB6_1p622A.pcr
COMM LaB6 Ge(331)
! Current global Chi2 (Bragg contrib.) =      15.02    
! Files => DAT-file: ECH0030684_LaB6_1p622A.dat,  PCR-file: ECH0030684_LaB6_1p622A
!Job Npr Nph Nba Nex Nsc Nor Dum Iwg Ilo Ias Res Ste Nre Cry Uni Cor Opt Aut
   1   7   1   0   2   1   0   1   0   0   1   0   0   0   0   0   0   0   1
!
!Ipr Ppl Ioc Mat Pcr Ls1 Ls2 Ls3 NLI Prf Ins Rpa Sym Hkl Fou Sho Ana
   2   0   1   0   1   0   4   0   0  -3  10  -1   0   0   0   0   1
!
! Lambda1  Lambda2    Ratio    Bkpos    Wdt    Cthm     muR   AsyLim   Rpolarz  2nd-muR -> Patt# 1
 1.623891 1.623891  0.00000   80.000 12.0000  0.0000  0.7000  180.00    0.0000  0.0000
!
!NCY  Eps  R_at  R_an  R_pr  R_gl     Thmin       Step       Thmax    PSD    Sent0
100  0.10  0.04  0.04  0.04  0.04      4.1642   0.049998   163.7564   0.000   0.000
!
! Excluded regions (LowT  HighT) for Pattern#  1
        0.00       10.00
      164.00      180.00
! 
! Additional scattering factors for Pattern#  1
B11     0.66500    0.00000   0
!
      16    !Number of refined parameters
!
!  Zero    Code    SyCos    Code   SySin    Code  Lambda     Code MORE ->Patt# 1
 -0.45501   51.0  0.01052  141.0  0.24192  161.0 1.623891   61.00   0
!   Background coefficients/codes  for Pattern#  1  (Polynomial of 6th degree)
     777.521      52.161     365.257      16.143    -413.534       0.000
       71.00       81.00       91.00      101.00      111.00        0.00
!-------------------------------------------------------------------------------
!  Data for PHASE number:   1  ==> Current R_Bragg for Pattern#  1:   4.2881
!-------------------------------------------------------------------------------
nuclear
!
!Nat Dis Ang Pr1 Pr2 Pr3 Jbt Irf Isy Str Furth       ATZ    Nvk Npr More
   2   0   0 0.0 0.0 1.0   0   0   0   0   0        203.711   0   7   0
!
!
P m -3 m                 <--Space group symbol
!Atom   Typ       X        Y        Z     Biso       Occ     In Fin N_t Spc /Codes
La     La      0.00000  0.00000  0.00000  0.53399   0.02083   0   0   0    0  
                  0.00     0.00     0.00   151.00      0.00
B      B11     0.19972  0.50000  0.50000  0.39406   0.12500   0   0   0    0  
                131.00     0.00     0.00     0.00      0.00
!-------> Profile Parameters for Pattern #   1  ----> Phase #   1
!  Scale          Shape1      Bov      Str1      Str2      Str3   Strain-Model
  136.0507       0.00000   0.00000   0.00000   0.00000   0.00000       0
      11.00000     0.000     0.000     0.000     0.000     0.000
!       U            V            W             X            Y         GauSiz      LorSiz    Size-Model
     0.143363    -0.522167     0.590411     0.000000     0.054276     0.000000     0.000000       0
        31.00        41.00        21.00         0.00       121.00         0.00         0.00
!     a          b         c        alpha      beta       gamma      #Cell Info
   4.156885   4.156885   4.156885  90.000000  90.000000  90.000000   
    0.00000    0.00000    0.00000    0.00000    0.00000    0.00000
!  Pref1    Pref2      Asy1     Asy2     Asy3     Asy4      S_L      D_L
  0.00000  0.00000  0.00000  0.00000  0.00000  0.00000  0.00000  0.00000
     0.00     0.00     0.00     0.00     0.00     0.00     0.00     0.00
!  2Th1/TOF1    2Th2/TOF2  Pattern to plot
      10.000     163.756       1
