Repository: easyscience/diffraction-lib

<p>
  <picture>
    <!-- light mode logo -->
    <source media='(prefers-color-scheme: light)' srcset='https://raw.githubusercontent.com/easyscience/assets-branding/refs/heads/master/easydiffraction/logos/light.svg'>
    <!-- dark mode logo -->
    <source media='(prefers-color-scheme: dark)' srcset='https://raw.githubusercontent.com/easyscience/assets-branding/refs/heads/master/easydiffraction/logos/dark.svg'>
    <!-- default logo == light mode logo -->
  </picture>
**EasyDiffraction** is a software for calculating diffraction patterns
based on a structural model and refining its parameters against
experimental data.

<!-- HOME REPOSITORY SECTION -->

File: docs/docs/verification/fullprof/pd-neut-cwl_tch-fcj_lab6/ECH0030684_LaB6_1p622A_noSLDL.pcr
COMM LaB6 Ge(331)
! Current global Chi2 (Bragg contrib.) =      75.11    
! Files => DAT-file: ECH0030684_LaB6_1p622A_noSLDL.dat,  PCR-file: ECH0030684_LaB6_1p622A_noSLDL
!Job Npr Nph Nba Nex Nsc Nor Dum Iwg Ilo Ias Res Ste Nre Cry Uni Cor Opt Aut
   1   7   1   0   2   1   0   1   0   0   1   0   0   0   0   0   0   0   1
!
!Ipr Ppl Ioc Mat Pcr Ls1 Ls2 Ls3 NLI Prf Ins Rpa Sym Hkl Fou Sho Ana
   2   2   1   0   1   0   4   0   0   2  10  -1   0   0   0   0   1
!
! Lambda1  Lambda2    Ratio    Bkpos    Wdt    Cthm     muR   AsyLim   Rpolarz  2nd-muR -> Patt# 1
 1.622527 1.622527  0.00000   80.000  12.000  0.0000  0.7000  180.00    0.0000  0.0000
!
!NCY  Eps  R_at  R_an  R_pr  R_gl     Thmin       Step       Thmax    PSD    Sent0
200  0.10  0.04  0.04  0.04  0.04      4.1642   0.049998   163.7564   0.000   0.000
!
! Excluded regions (LowT  HighT) for Pattern#  1
        0.00       10.00
      164.00      180.00
! 
! Additional scattering factors for Pattern#  1
B11     0.66500    0.00000   0
!
       0    !Number of refined parameters
!
!  Zero    Code    SyCos    Code   SySin    Code  Lambda     Code MORE ->Patt# 1
 -0.21110    0.0  0.05281    0.0  0.09068    0.0 1.622527    0.00   0
!   Background coefficients/codes  for Pattern#  1  (Polynomial of 6th degree)
     782.022      75.285     291.744      -3.149    -329.244       0.000
        0.00        0.00        0.00        0.00        0.00        0.00
!-------------------------------------------------------------------------------
!  Data for PHASE number:   1  ==> Current R_Bragg for Pattern#  1:   3.5651
!-------------------------------------------------------------------------------
nuclear
!
!Nat Dis Ang Pr1 Pr2 Pr3 Jbt Irf Isy Str Furth       ATZ    Nvk Npr More
   2   0   0 0.0 0.0 1.0   0   0   0   0   0        203.711   0   7   0
!
!
P m -3 m                 <--Space group symbol
!Atom   Typ       X        Y        Z     Biso       Occ     In Fin N_t Spc /Codes
La     La      0.00000  0.00000  0.00000  0.59951   0.02083   0   0   0    0  
                  0.00     0.00     0.00     0.00      0.00
B      B11     0.19978  0.50000  0.50000  0.44499   0.12500   0   0   0    0  
                  0.00     0.00     0.00     0.00      0.00
!-------> Profile Parameters for Pattern #   1  ----> Phase #   1
!  Scale          Shape1      Bov      Str1      Str2      Str3   Strain-Model
  141.1285       0.00000   0.00000   0.00000   0.00000   0.00000       0
       0.00000     0.000     0.000     0.000     0.000     0.000
!       U            V            W             X            Y         GauSiz      LorSiz    Size-Model
     0.089664    -0.375792     0.476524     0.000000     0.052425     0.000000     0.000000       0
         0.00         0.00         0.00         0.00         0.00         0.00         0.00
!     a          b         c        alpha      beta       gamma      # Cell Info
   4.156885   4.156885   4.156885  90.000000  90.000000  90.000000   
    0.00000    0.00000    0.00000    0.00000    0.00000    0.00000
!  Pref1    Pref2      Asy1     Asy2     Asy3     Asy4      S_L      D_L
  0.00000  0.00000  0.00000  0.00000  0.00000  0.00000  0.00000  0.00000
     0.00     0.00     0.00     0.00     0.00     0.00     0.00     0.00
!  2Th1/TOF1    2Th2/TOF2  Pattern to plot
      10.000     163.756       1

File: docs/docs/verification/fullprof/pd-neut-tof_diamond_dream/diamond.pcr
COMM  Diamond - DREAM (ESS) McStas-simulated reduced TOF data
! Current global Chi2 (Bragg contrib.) =      18.22    
! Files => DAT-file: diamond.dat,  PCR-file: diamond
!Job Npr Nph Nba Nex Nsc Nor Dum Iwg Ilo Ias Res Ste Nre Cry Uni Cor Opt Aut
  -1   9   1   8   2   0   0   0   0   0   0   0   0   0   0   1   0   0   1
!
!Ipr Ppl Ioc Mat Pcr Ls1 Ls2 Ls3 NLI Prf Ins Rpa Sym Hkl Fou Sho Ana
   0   2   1   0   1   0   4   0   0   2  10   1   0   0   0   0   0
!
!  Bkpos        Wdt    Iabscor for Pattern#  1
     150.000   30.00     0
!NCY  Eps  R_at  R_an  R_pr  R_gl    TOF-min      <Step>       TOF-max 
100  0.05  0.01  0.01  0.01  0.01    8675.1074     29.0146  66503.6875
!
!2Theta/TOF/E(Kev)   Background  for Pattern#  1
     10000.0000        -0.2284          0.00
     14000.0000         0.3915          0.00
     21000.0000         0.6957          0.00
     27500.0000         0.5692          0.00
     40000.0000         0.3028          0.00
     50000.0000         0.6136          0.00
     61000.0000         0.7375          0.00
     70000.0000         0.6141          0.00
! 
! Excluded regions (LowT  HighT) for Pattern#  1
        0.00     9999.00
    70001.00   200000.00
! 
!
       0    !Number of refined parameters
!
!    Zero       Code      Dtt1      Code       Dtt2     Code  Dtt_1overd    Code  2ThetaBank  -> Patt#  1
     0.00000    0.00 28385.86133    0.00     0.00000    0.00     0.00000    0.00    90.000
!-------------------------------------------------------------------------------
!  Data for PHASE number:   1  ==> Current R_Bragg for Pattern#  1:  16.6455
!-------------------------------------------------------------------------------
Diamond
!
!Nat Dis Ang Pr1 Pr2 Pr3 Jbt Irf Isy Str Furth       ATZ    Nvk Npr More
   1   0   0 0.0 0.0 1.0   0   0   0   0   0        192.161   0   9   0
!
!
F d -3 m:1               <--Space group symbol
!Atom   Typ       X        Y        Z     Biso       Occ     In Fin N_t Spc /Codes
C      C       0.12500  0.12500  0.12500  0.89263   0.08333   0   0   0    0  
                  0.00     0.00     0.00     0.00      0.00
!-------> Profile Parameters for Pattern #   1  ----> Phase #   1
!  Scale          Extinc       Bov      Str1      Str2      Str3    Strain-Mode
  14.56963        0.0000    0.0000    0.0000    0.0000    0.0000         0
       0.00000      0.00      0.00      0.00      0.00      0.00
!      Sigma-2       Sigma-1       Sigma-0       Sigma-Q   Iso-GStrain     Iso-GSize     Ani-LSize   Size-Model
        0.0000     4887.9180    46937.7188        0.0000        0.0000        0.0000        0.0000       0
          0.00          0.00          0.00          0.00          0.00          0.00          0.00
!      Gamma-2       Gamma-1       Gamma-0   Iso-LorStrain   Iso-LorSize
        0.0000        0.0000        0.0000        0.0000        0.0000
          0.00          0.00          0.00          0.00          0.00
!     a          b         c        alpha      beta       gamma      # Cell Info
   3.567000   3.567000   3.567000  90.000000  90.000000  90.000000   
    0.00000    0.00000    0.00000    0.00000    0.00000    0.00000
!      Pref1      Pref2        alph0       beta0       alph1       beta1       alphQ       betaQ
    0.000000    0.000000    0.000000    0.014330    0.022544    0.000000    0.000000    0.000000
        0.00        0.00        0.00        0.00        0.00        0.00        0.00        0.00
!Absorption correction parameters
   0.00000    0.00   0.00000    0.00            ABS: ABSCOR1  ABSCOR2
!  2Th1/TOF1    2Th2/TOF2  Pattern to plot
   10000.000   66503.688       1

File: docs/docs/verification/fullprof/pd-neut-tof_j_si/arg_si.pcr
COMM  Backscattering Bank (2theta= 144.845)  Si- Argonne
! Current global Chi2 (Bragg contrib.) =      4.393    
! Files => DAT-file: arg_si.dat,  PCR-file: arg_si
!Job Npr Nph Nba Nex Nsc Nor Dum Iwg Ilo Ias Res Ste Nre Cry Uni Cor Opt Aut
  -1   9   1  -4   2   0   0   0   0   0   0   0   0   0   0   1   0   0   1
!
!Ipr Ppl Ioc Mat Pcr Ls1 Ls2 Ls3 NLI Prf Ins Rpa Sym Hkl Fou Sho Ana
   2   0   1   0   1   0   4   0   0  -3  12   1   1   1   2   0   0
!
!  Bkpos        Wdt    Iabscor for Pattern#  1
     150.000   30.00     2
!NCY  Eps  R_at  R_an  R_pr  R_gl    TOF-min      <Step>       TOF-max 
 50  0.05  0.02  0.02  0.02  0.02    2000.0000      5.0000  29995.0000
!
! Excluded regions (LowT  HighT) for Pattern#  1
     1000.10     2000.00
    29999.00    40000.00
! 
!
       2    !Number of refined parameters
!
!    Zero       Code      Dtt1      Code       Dtt2     Code  Dtt_1overd    Code  2ThetaBank  -> Patt#  1
    -8.56733   0.00  7476.91016    0.00    -1.54000    0.00     0.00000    0.00   144.845
!
!   Background coefficients/codes  for Pattern#  1  (Fourier cosine series, up to 18 coefficients)
     154.316       1.340      37.000      12.332      17.706       4.785
        0.00        0.00        0.00        0.00        0.00        0.00
       6.808       0.000       0.000       0.000       0.000       0.000
        0.00        0.00        0.00        0.00        0.00        0.00
       0.000       0.000       0.000       0.000       0.000       0.000
        0.00        0.00        0.00        0.00        0.00        0.00
!-------------------------------------------------------------------------------
!  Data for PHASE number:   1  ==> Current R_Bragg for Pattern#  1:   2.0355
!-------------------------------------------------------------------------------
Standard-Si
!
!Nat Dis Ang Pr1 Pr2 Pr3 Jbt Irf Isy Str Furth       ATZ    Nvk Npr More
   1   0   0 0.0 0.0 1.0   0   0   0   0   0     129420.289   0   9   0
!
!
F d -3 m                 <--Space group symbol
!Atom   Typ       X        Y        Z     Biso       Occ     In Fin N_t Spc /Codes
Si     SI      0.12500  0.12500  0.12500  0.54095   1.00000   0   0   0    0  # color green conn Si Si 0 2.5
                  0.00     0.00     0.00     0.00      0.00
!-------> Profile Parameters for Pattern #   1  ----> Phase #   1
!  Scale          Extinc       Bov      Str1      Str2      Str3    Strain-Mode
 0.6620058        0.0000    0.0000    0.0000    0.0000    0.0000         0
      0.00000      0.00      0.00      0.00      0.00      0.00
!      Sigma-2       Sigma-1       Sigma-0       Sigma-Q   Iso-GStrain     Iso-GSize     Ani-LSize   Size-Model
        0.0000       29.6492        5.0790        0.0000        0.0000        0.0000        0.0000       0
          0.00          0.00          0.00          0.00          0.00          0.00          0.00
!      Gamma-2       Gamma-1       Gamma-0   Iso-LorStrain   Iso-LorSize
        0.0000        0.0000        0.0000        0.0000        0.0000
          0.00          0.00          0.00          0.00          0.00
!     a          b         c        alpha      beta       gamma      # Cell Info
   5.432382   5.432382   5.432382  90.000000  90.000000  90.000000   # multiple box -1.15 1.15 -1.15 1.15 -0.15 1.15
    0.00000    0.00000    0.00000    0.00000    0.00000    0.00000
!      Pref1      Pref2        alph0       beta0       alph1       beta1       alphQ       betaQ
    0.000000    0.000000    0.000000    0.038020    0.235422    0.010902    0.000000    0.000000
        0.00        0.00        0.00        0.00        0.00        0.00        0.00        0.00
!Absorption correction parameters
   0.00000    0.00   0.00000    0.00            ABS: ABSCOR1  ABSCOR2
!  2Th1/TOF1    2Th2/TOF2  Pattern to plot
    2000.000   29995.000       1

File: docs/docs/verification/fullprof/pd-neut-tof_jvd_ncaf/tmpl_one_bank.pcr
YAG highres
! Current global Chi2 (Bragg contrib.) =      15.89    
NPATT      1       1 <- Flags for patterns (1:refined, 0: excluded)
W_PAT   1.000
!Nph Dum Ias Nre Cry Opt Aut
   1   1   1   0   0   0   1
!Job Npr Nba Nex Nsc Nor Iwg Ilo Res Ste Uni Cor Anm Int
  -1  13  28   2   0   1   0   0   0   0   1   0   0   0  !-> Patt#: 1
!
!File names of data(patterns) files
55025-5_6raw.gss
!
!Mat Pcr NLI Rpa Sym Sho
   0   1   0   0   0   0
!Ipr Ppl Ioc Ls1 Ls2 Ls3 Prf Ins Hkl Fou Ana
   2   2   1   0   4   0   2  14   0   0   0  !-> Patt#: 1
!
!  Bkpos        Wdt    Iabscor for Pattern#  1
    3000.000   40.00     2
!NCY  Eps  R_at  R_an  R_pr  R_gl
 20  0.30  0.30  0.30  0.30  0.30
!    TOF-min      <Step>       TOF-max  -> Patt#: 1
   7267.5684     23.3535 103417.6719
!
!2Theta/TOF/E(Kev)   Background  for Pattern#  1
     11136.8740       522.6016          0.00
     13313.3877       560.0339          0.00
      9162.3037       291.1664          0.00
     14906.5078       548.9700          0.00
     16454.7500       531.0416          0.00
     17352.2812       495.8744          0.00
     18743.4551       428.6869          0.00
     20179.5078       452.5262          0.00
     21368.7363       397.2762          0.00
     22176.0391       469.9897          0.00
     22827.2266       478.4576          0.00
     24644.7285       380.1794          0.00
     26439.7910       381.5229          0.00
     28257.2930       378.6624          0.00
     31196.7109       343.9877          0.00
     34034.4062       328.3991          0.00
     37265.5195       310.7079          0.00
     41214.6602       322.9500          0.00
     44827.2266       283.0960          0.00
     49830.9648       272.6882          0.00
     52905.0117       256.8817          0.00
     58204.9375       259.8665          0.00
     62916.9805       260.7619          0.00
     70186.9844       262.2211          0.00
     74204.9375       262.0392          0.00
     82103.2188       268.1811          0.00
     91958.8672       268.2294          0.00
    102712.0391       262.4211          0.00
! 
! Excluded regions (LowT  HighT) for Pattern#  1
        0.00     9000.00
   104000.00   300000.00
! 
!
       0    !Number of refined parameters
!
!    Zero       Code      Dtt1      Code       Dtt2     Code  Dtt_1overd    Code  2ThetaBank  -> Patt#  1
   -13.88128    0.00 20773.12305    0.00    -1.08308    0.00     0.00000    0.00   152.827
!-------------------------------------------------------------------------------
!  Data for PHASE number:   1  ==> Current R_Bragg for Pattern#  1:   3.9914
!-------------------------------------------------------------------------------
Y5Al3O12 Nuclear
!
!Nat Dis Ang Jbt Isy Str Furth        ATZ     Nvk More
   6   0   0   0   0   0   0      17501.7695   0   0
!Contributions (0/1) of this phase to the  1 patterns
 1
!Irf Npr Jtyp  Nsp_Ref Ph_Shift for Pattern#  1
   0   9   -1      0      0
! Pr1    Pr2    Pr3   Brind.   Rmua   Rmub   Rmuc     for Pattern#  1
  0.000  0.000  1.000  1.000  0.000  0.000  0.000
!
!
I 21 3                   <--Space group symbol
!Atom   Typ       X        Y        Z     Biso       Occ     In Fin N_t Spc /Codes
Ca1    CA      0.46610  0.00000  0.25000  0.88721   1.50000   0   0   0    0  
                  0.00     0.00     0.00     0.00      0.00
Al1    AL      0.25163  0.25163  0.25163  0.65230   1.00000   0   0   0    0  
                  0.00     0.00     0.00     0.00      0.00
Na1    NA      0.08472  0.08472  0.08472  1.89168   1.00000   0   0   0    0  
                  0.00     0.00     0.00     0.00      0.00
F1     F       0.13748  0.30533  0.11947  0.89535   3.00000   0   0   0    0  
                  0.00     0.00     0.00     0.00      0.00
F2     F       0.36263  0.36333  0.18669  1.27175   3.00000   0   0   0    0  
                  0.00     0.00     0.00     0.00      0.00
F3     F       0.46120  0.46120  0.46120  0.78029   1.00000   0   0   0    0  
                  0.00     0.00     0.00     0.00      0.00
!-------> Profile Parameters for Pattern #   1  ----> Phase #   1
!  Scale          Extinc       Bov      Str1      Str2      Str3    Strain-Mode
  4.019304        0.0000    0.0000    0.0000    0.0000    0.0000         0
       0.00000      0.00      0.00      0.00      0.00      0.00
!      Sigma-2       Sigma-1       Sigma-0       Sigma-Q   Iso-GStrain     Iso-GSize     Ani-LSize   Size-Model
       15.6959        0.0000        0.0000        0.0000        0.0000        0.0000        0.0000       0
          0.00          0.00          0.00          0.00          0.00          0.00          0.00
!      Gamma-2       Gamma-1       Gamma-0   Iso-LorStrain   Iso-LorSize
        0.0000        0.0000        0.0000        0.0000        0.0000
          0.00          0.00          0.00          0.00          0.00
!     a          b         c        alpha      beta       gamma      # Cell Info
  10.250256  10.250256  10.250256  90.000000  90.000000  90.000000   
    0.00000    0.00000    0.00000    0.00000    0.00000    0.00000
!      Pref1      Pref2        alph0       beta0       alph1       beta1       alphQ       betaQ
    1.000000    0.000000   -0.009276    0.006705    0.109622    0.009708    0.000000    0.000000
        0.00        0.00        0.00        0.00        0.00        0.00        0.00        0.00
!Absorption correction parameters
   0.00000    0.00   0.00000    0.00            ABS: ABSCOR1  ABSCOR2
!  2Th1/TOF1    2Th2/TOF2  Pattern to plot
    9000.000  103417.672       1

File: docs/docs/verification/fullprof/pd-neut-tof_jvd_si/arg_si.pcr
COMM  Backscattering Bank (2theta= 144.845)  Si- Argonne
! Current global Chi2 (Bragg contrib.) =      8.051    
! Files => DAT-file: arg_si.dat,  PCR-file: arg_si
!Job Npr Nph Nba Nex Nsc Nor Dum Iwg Ilo Ias Res Ste Nre Cry Uni Cor Opt Aut
  -1   9   1  -4   2   0   0   0   0   0   0   0   0   0   0   1   0   0   1
!
!Ipr Ppl Ioc Mat Pcr Ls1 Ls2 Ls3 NLI Prf Ins Rpa Sym Hkl Fou Sho Ana
   2   0   1   0   1   0   4   0   0   3  12   1   1   1   2   0   0
!
!  Bkpos        Wdt    Iabscor for Pattern#  1
    7000.000    8.20     2
!NCY  Eps  R_at  R_an  R_pr  R_gl    TOF-min      <Step>       TOF-max 
 15  0.05  1.00  1.00  1.00  1.00    2000.0000      5.0000  29995.0000
!
! Excluded regions (LowT  HighT) for Pattern#  1
     1000.10     2000.00
    29999.00    40000.00
! 
!
      14    !Number of refined parameters
!
!    Zero       Code      Dtt1      Code       Dtt2     Code  Dtt_1overd    Code  2ThetaBank  -> Patt#  1
    -9.18773  141.00  7476.91016    0.00    -1.54000    0.00     0.00000    0.00   144.845
!
!   Background coefficients/codes  for Pattern#  1  (Fourier cosine series, up to 18 coefficients)
     152.737       1.430      37.243      12.115      19.181       3.348
       21.00       31.00       41.00       61.00       71.00       81.00
       8.737       0.000       0.000       0.000       0.000       0.000
      121.00        0.00        0.00        0.00        0.00        0.00
       0.000       0.000       0.000       0.000       0.000       0.000
        0.00        0.00        0.00        0.00        0.00        0.00
!-------------------------------------------------------------------------------
!  Data for PHASE number:   1  ==> Current R_Bragg for Pattern#  1:   2.0442
!-------------------------------------------------------------------------------
Standard-Si
!
!Nat Dis Ang Pr1 Pr2 Pr3 Jbt Irf Isy Str Furth       ATZ    Nvk Npr More
   1   0   0 0.0 0.0 1.0   0   0   0   0   0     129420.289   0   9   0
!
!
F d -3 m                 <--Space group symbol
!Atom   Typ       X        Y        Z     Biso       Occ     In Fin N_t Spc /Codes
Si     SI      0.12500  0.12500  0.12500  0.52449   1.00000   0   0   0    0  # color green conn Si Si 0 2.5
                  0.00     0.00     0.00   111.00      0.00
!-------> Profile Parameters for Pattern #   1  ----> Phase #   1
!  Scale          Extinc       Bov      Str1      Str2      Str3    Strain-Mode
 0.6750988        0.0000    0.0000    0.0000    0.0000    0.0000         0
      11.00000      0.00      0.00      0.00      0.00      0.00
!      Sigma-2       Sigma-1       Sigma-0       Sigma-Q   Iso-GStrain     Iso-GSize     Ani-LSize   Size-Model
        0.0000       33.0418        3.5543        0.0000        0.0000        0.0000        0.0000       0
          0.00         91.00        131.00          0.00          0.00          0.00          0.00
!      Gamma-2       Gamma-1       Gamma-0   Iso-LorStrain   Iso-LorSize
        0.0000        2.5431        0.0000        0.0000        0.0000
          0.00        101.00          0.00          0.00          0.00
!     a          b         c        alpha      beta       gamma      #Cell Info
   5.431342   5.431342   5.431342  90.000000  90.000000  90.000000   # multiple box -1.15 1.15 -1.15 1.15 -0.15 1.15
   51.00000   51.00000   51.00000    0.00000    0.00000    0.00000
!      Pref1      Pref2        alph0       beta0       alph1       beta1       alphQ       betaQ
    0.000000    0.000000    0.000000    0.042210    0.597100    0.009460    0.000000    0.000000
        0.00        0.00        0.00        0.00        0.00        0.00        0.00        0.00
!Absorption correction parameters
   0.00000    0.00   0.00000    0.00            ABS: ABSCOR1  ABSCOR2
!  2Th1/TOF1    2Th2/TOF2  Pattern to plot
    2000.000   29995.000       1

File: docs/docs/verification/fullprof/pd-neut-tof_si_jorgensen-von-dreele-size-strain/arg_si.pcr
COMM  Backscattering Bank (2theta= 144.845)  Si- Argonne
! Current global Chi2 (Bragg contrib.) =      7.991    
! Files => DAT-file: arg_si.dat,  PCR-file: arg_si
!Job Npr Nph Nba Nex Nsc Nor Dum Iwg Ilo Ias Res Ste Nre Cry Uni Cor Opt Aut
  -1   9   1  -4   2   0   0   0   0   0   0   0   0   0   0   1   0   0   1
!
!Ipr Ppl Ioc Mat Pcr Ls1 Ls2 Ls3 NLI Prf Ins Rpa Sym Hkl Fou Sho Ana
   2   2   1   0   1   0   4   0   0   2  12   1   1   1   2   0   0
!
!  Bkpos        Wdt    Iabscor for Pattern#  1
    7000.000    8.20     2
!NCY  Eps  R_at  R_an  R_pr  R_gl    TOF-min      <Step>       TOF-max 
 15  0.05  1.00  1.00  1.00  1.00    2000.0000      5.0000  29995.0000
!
! Excluded regions (LowT  HighT) for Pattern#  1
     1000.10     2000.00
    29999.00    40000.00
! 
!
       0    !Number of refined parameters
!
!    Zero       Code      Dtt1      Code       Dtt2     Code  Dtt_1overd    Code  2ThetaBank  -> Patt#  1
    -9.18766    0.00  7476.91016    0.00    -1.54000    0.00     0.00000    0.00   144.845
!
!   Background coefficients/codes  for Pattern#  1  (Fourier cosine series, up to 18 coefficients)
     152.737       1.429      37.243      12.115      19.181       3.348
        0.00        0.00        0.00        0.00        0.00        0.00
       8.737       0.000       0.000       0.000       0.000       0.000
        0.00        0.00        0.00        0.00        0.00        0.00
       0.000       0.000       0.000       0.000       0.000       0.000
        0.00        0.00        0.00        0.00        0.00        0.00
!-------------------------------------------------------------------------------
!  Data for PHASE number:   1  ==> Current R_Bragg for Pattern#  1:   2.0413
!-------------------------------------------------------------------------------
Standard-Si
!
!Nat Dis Ang Pr1 Pr2 Pr3 Jbt Irf Isy Str Furth       ATZ    Nvk Npr More
   1   0   0 0.0 0.0 1.0   0   0   0   0   0     129420.289   0   9   0
!
!
F d -3 m                 <--Space group symbol
!Atom   Typ       X        Y        Z     Biso       Occ     In Fin N_t Spc /Codes
Si     SI      0.12500  0.12500  0.12500  0.52448   1.00000   0   0   0    0  # color green conn Si Si 0 2.5
                  0.00     0.00     0.00     0.00      0.00
!-------> Profile Parameters for Pattern #   1  ----> Phase #   1
!  Scale          Extinc       Bov      Str1      Str2      Str3    Strain-Mode
 0.6750847        0.0000    0.0000    0.0000    0.0000    0.0000         0
       0.00000      0.00      0.00      0.00      0.00      0.00
!      Sigma-2       Sigma-1       Sigma-0       Sigma-Q   Iso-GStrain     Iso-GSize     Ani-LSize   Size-Model
       20.0000       38.0419        3.5544        0.0000        0.0000        0.0000        0.0000       0
          0.00          0.00          0.00          0.00          0.00          0.00          0.00
!      Gamma-2       Gamma-1       Gamma-0   Iso-LorStrain   Iso-LorSize
        2.0000        3.5430        0.0000        0.0000        0.0000
          0.00          0.00          0.00          0.00          0.00
!     a          b         c        alpha      beta       gamma      # Cell Info
   5.431342   5.431342   5.431342  90.000000  90.000000  90.000000   # multiple box -1.15 1.15 -1.15 1.15 -0.15 1.15
    0.00000    0.00000    0.00000    0.00000    0.00000    0.00000
!      Pref1      Pref2        alph0       beta0       alph1       beta1       alphQ       betaQ
    0.000000    0.000000    0.000000    0.042210    0.597100    0.009460    0.000000    0.000000
        0.00        0.00        0.00        0.00        0.00        0.00        0.00        0.00
!Absorption correction parameters
   0.00000    0.00   0.00000    0.00            ABS: ABSCOR1  ABSCOR2
!  2Th1/TOF1    2Th2/TOF2  Pattern to plot
    2000.000   29995.000       1

File: docs/docs/verification/fullprof/pd-neut-tof_si_jorgensen-von-dreele/arg_si.pcr
COMM  Backscattering Bank (2theta= 144.845)  Si- Argonne
! Current global Chi2 (Bragg contrib.) =      7.991    
! Files => DAT-file: arg_si.dat,  PCR-file: arg_si
!Job Npr Nph Nba Nex Nsc Nor Dum Iwg Ilo Ias Res Ste Nre Cry Uni Cor Opt Aut
  -1   9   1  -4   2   0   0   0   0   0   0   0   0   0   0   1   0   0   1
!
!Ipr Ppl Ioc Mat Pcr Ls1 Ls2 Ls3 NLI Prf Ins Rpa Sym Hkl Fou Sho Ana
   2   2   1   0   1   0   4   0   0   2  12   1   1   1   2   0   0
!
!  Bkpos        Wdt    Iabscor for Pattern#  1
    7000.000    8.20     2
!NCY  Eps  R_at  R_an  R_pr  R_gl    TOF-min      <Step>       TOF-max 
 15  0.05  1.00  1.00  1.00  1.00    2000.0000      5.0000  29995.0000
!
! Excluded regions (LowT  HighT) for Pattern#  1
     1000.10     2000.00
    29999.00    40000.00
! 
!
       0    !Number of refined parameters
!
!    Zero       Code      Dtt1      Code       Dtt2     Code  Dtt_1overd    Code  2ThetaBank  -> Patt#  1
    -9.18766    0.00  7476.91016    0.00    -1.54000    0.00     0.00000    0.00   144.845
!
!   Background coefficients/codes  for Pattern#  1  (Fourier cosine series, up to 18 coefficients)
     152.737       1.429      37.243      12.115      19.181       3.348
        0.00        0.00        0.00        0.00        0.00        0.00
       8.737       0.000       0.000       0.000       0.000       0.000
        0.00        0.00        0.00        0.00        0.00        0.00
       0.000       0.000       0.000       0.000       0.000       0.000
        0.00        0.00        0.00        0.00        0.00        0.00
!-------------------------------------------------------------------------------
!  Data for PHASE number:   1  ==> Current R_Bragg for Pattern#  1:   2.0413
!-------------------------------------------------------------------------------
Standard-Si
!
!Nat Dis Ang Pr1 Pr2 Pr3 Jbt Irf Isy Str Furth       ATZ    Nvk Npr More
   1   0   0 0.0 0.0 1.0   0   0   0   0   0     129420.289   0   9   0
!
!
F d -3 m                 <--Space group symbol
!Atom   Typ       X        Y        Z     Biso       Occ     In Fin N_t Spc /Codes
Si     SI      0.12500  0.12500  0.12500  0.52448   1.00000   0   0   0    0  # color green conn Si Si 0 2.5
                  0.00     0.00     0.00     0.00      0.00
!-------> Profile Parameters for Pattern #   1  ----> Phase #   1
!  Scale          Extinc       Bov      Str1      Str2      Str3    Strain-Mode
 0.6750847        0.0000    0.0000    0.0000    0.0000    0.0000         0
       0.00000      0.00      0.00      0.00      0.00      0.00
!      Sigma-2       Sigma-1       Sigma-0       Sigma-Q   Iso-GStrain     Iso-GSize     Ani-LSize   Size-Model
        0.0000       33.0419        3.5544        0.0000        0.0000        0.0000        0.0000       0
          0.00          0.00          0.00          0.00          0.00          0.00          0.00
!      Gamma-2       Gamma-1       Gamma-0   Iso-LorStrain   Iso-LorSize
        0.0000        2.5430        0.0000        0.0000        0.0000
          0.00          0.00          0.00          0.00          0.00
!     a          b         c        alpha      beta       gamma      # Cell Info
   5.431342   5.431342   5.431342  90.000000  90.000000  90.000000   # multiple box -1.15 1.15 -1.15 1.15 -0.15 1.15
    0.00000    0.00000    0.00000    0.00000    0.00000    0.00000
!      Pref1      Pref2        alph0       beta0       alph1       beta1       alphQ       betaQ
    0.000000    0.000000    0.000000    0.042210    0.597100    0.009460    0.000000    0.000000
        0.00        0.00        0.00        0.00        0.00        0.00        0.00        0.00
!Absorption correction parameters
   0.00000    0.00   0.00000    0.00            ABS: ABSCOR1  ABSCOR2
!  2Th1/TOF1    2Th2/TOF2  Pattern to plot
    2000.000   29995.000       1

File: docs/docs/verification/fullprof/pd-xray-cwl_lif/lif_doublet_unpolarized.pcr
COMM LiF XrayDif Cu Kalpha doublet unpolarized Wdt48
! Current global Chi2 (Bragg contrib.) =      476.5    
! Files => DAT-file: lif_doublet_unpolarized.dat,  PCR-file: lif_doublet_unpolarized
!Job Npr Nph Nba Nex Nsc Nor Dum Iwg Ilo Ias Res Ste Nre Cry Uni Cor Opt Aut
   0   7   1   0   2   0   0   0   0   0   0   0   0   0   0   0   0   0   1
!
!Ipr Ppl Ioc Mat Pcr Ls1 Ls2 Ls3 NLI Prf Ins Rpa Sym Hkl Fou Sho Ana
   0   2   1   0   1   0   4   0   0   2   0   1   1   0   4   1   1
!
! Lambda1  Lambda2    Ratio    Bkpos    Wdt    Cthm     muR   AsyLim   Rpolarz  2nd-muR -> Patt# 1
 1.540560 1.544400  0.50000   50.000  48.000  0.0000  0.0000  160.00    0.0000  0.0000
!
!NCY  Eps  R_at  R_an  R_pr  R_gl     Thmin       Step       Thmax    PSD    Sent0
 30  0.10  0.10  0.10  0.10  0.10     10.0000   0.025000   160.0000   0.000   0.000
!
! Excluded regions (LowT  HighT) for Pattern#  1
        0.00       10.00
      160.00      180.00
! 
!
       0    !Number of refined parameters
!
!  Zero    Code    SyCos    Code   SySin    Code  Lambda     Code MORE ->Patt# 1
  0.00000    0.0  0.00000    0.0  0.00000    0.0 0.000000    0.00   0
!   Background coefficients/codes  for Pattern#  1  (Polynomial of 6th degree)
       0.000       0.000       0.000       0.000       0.000       0.000
        0.00        0.00        0.00        0.00        0.00        0.00
!-------------------------------------------------------------------------------
!  Data for PHASE number:   1  ==> Current R_Bragg for Pattern#  1:  97.6362
!-------------------------------------------------------------------------------
LiF
!
!Nat Dis Ang Pr1 Pr2 Pr3 Jbt Irf Isy Str Furth       ATZ    Nvk Npr More
   2   0   0 0.0 0.0 1.0   0   0   0   0   0        103.724   0   7   0
!
!
F m -3 m                 <--Space group symbol
!Atom   Typ       X        Y        Z     Biso       Occ     In Fin N_t Spc /Codes
Li1    LI      0.00000  0.00000  0.00000  1.20000   0.02083   0   0   0    0  
                  0.00     0.00     0.00     0.00      0.00
F1     F       0.50000  0.50000  0.50000  0.80000   0.02083   0   0   0    0  
                  0.00     0.00     0.00     0.00      0.00
!-------> Profile Parameters for Pattern #   1  ----> Phase #   1
!  Scale          Shape1      Bov      Str1      Str2      Str3   Strain-Model
 0.1000000E-01   0.00000   0.00000   0.00000   0.00000   0.00000       0
       0.00000     0.000     0.000     0.000     0.000     0.000
!       U            V            W             X            Y         GauSiz      LorSiz    Size-Model
     0.048457    -0.083053     0.040000     0.000000     0.049268     0.000000     0.000000       0
         0.00         0.00         0.00         0.00         0.00         0.00         0.00
!     a          b         c        alpha      beta       gamma      # Cell Info
   4.026700   4.026700   4.026700  90.000000  90.000000  90.000000   
    0.00000    0.00000    0.00000    0.00000    0.00000    0.00000
!  Pref1    Pref2      Asy1     Asy2     Asy3     Asy4      S_L      D_L
  0.00000  0.00000  0.00000  0.00000  0.00000  0.00000  0.00000  0.00000
     0.00     0.00     0.00     0.00     0.00     0.00     0.00     0.00
!  2Th1/TOF1    2Th2/TOF2  Pattern to plot
      10.000     160.000       1

File: docs/docs/verification/fullprof/pd-xray-cwl_lif/lif_single_absorption.pcr
COMM LiF XrayDif single wavelength absorption Wdt48
! Current global Chi2 (Bragg contrib.) =      504.4    
! Files => DAT-file: lif_single_absorption.dat,  PCR-file: lif_single_absorption
!Job Npr Nph Nba Nex Nsc Nor Dum Iwg Ilo Ias Res Ste Nre Cry Uni Cor Opt Aut
   0   7   1   0   2   0   0   0   0   0   0   0   0   0   0   0   0   0   1
!
!Ipr Ppl Ioc Mat Pcr Ls1 Ls2 Ls3 NLI Prf Ins Rpa Sym Hkl Fou Sho Ana
   0   2   1   0   1   0   4   0   0   2   0   1   1   0   4   1   1
!
! Lambda1  Lambda2    Ratio    Bkpos    Wdt    Cthm     muR   AsyLim   Rpolarz  2nd-muR -> Patt# 1
 1.540560 1.540560  0.00000   50.000  48.000  0.0000  0.9000  160.00    0.0000  0.0000
!
!NCY  Eps  R_at  R_an  R_pr  R_gl     Thmin       Step       Thmax    PSD    Sent0
 30  0.10  0.10  0.10  0.10  0.10     10.0000   0.025000   160.0000   0.000   0.000
!
! Excluded regions (LowT  HighT) for Pattern#  1
        0.00       10.00
      160.00      180.00
! 
!
       0    !Number of refined parameters
!
!  Zero    Code    SyCos    Code   SySin    Code  Lambda     Code MORE ->Patt# 1
  0.00000    0.0  0.00000    0.0  0.00000    0.0 0.000000    0.00   0
!   Background coefficients/codes  for Pattern#  1  (Polynomial of 6th degree)
       0.000       0.000       0.000       0.000       0.000       0.000
        0.00        0.00        0.00        0.00        0.00        0.00
!-------------------------------------------------------------------------------
!  Data for PHASE number:   1  ==> Current R_Bragg for Pattern#  1:  99.3478
!-------------------------------------------------------------------------------
LiF
!
!Nat Dis Ang Pr1 Pr2 Pr3 Jbt Irf Isy Str Furth       ATZ    Nvk Npr More
   2   0   0 0.0 0.0 1.0   0   0   0   0   0        103.724   0   7   0
!
!
F m -3 m                 <--Space group symbol
!Atom   Typ       X        Y        Z     Biso       Occ     In Fin N_t Spc /Codes
Li1    LI      0.00000  0.00000  0.00000  1.20000   0.02083   0   0   0    0  
                  0.00     0.00     0.00     0.00      0.00
F1     F       0.50000  0.50000  0.50000  0.80000   0.02083   0   0   0    0  
                  0.00     0.00     0.00     0.00      0.00
!-------> Profile Parameters for Pattern #   1  ----> Phase #   1
!  Scale          Shape1      Bov      Str1      Str2      Str3   Strain-Model
 0.1000000E-01   0.00000   0.00000   0.00000   0.00000   0.00000       0
       0.00000     0.000     0.000     0.000     0.000     0.000
!       U            V            W             X            Y         GauSiz      LorSiz    Size-Model
     0.048457    -0.083053     0.040000     0.000000     0.049268     0.000000     0.000000       0
         0.00         0.00         0.00         0.00         0.00         0.00         0.00
!     a          b         c        alpha      beta       gamma      # Cell Info
   4.026700   4.026700   4.026700  90.000000  90.000000  90.000000   
    0.00000    0.00000    0.00000    0.00000    0.00000    0.00000
!  Pref1    Pref2      Asy1     Asy2     Asy3     Asy4      S_L      D_L
  0.00000  0.00000  0.00000  0.00000  0.00000  0.00000  0.00000  0.00000
     0.00     0.00     0.00     0.00     0.00     0.00     0.00     0.00
!  2Th1/TOF1    2Th2/TOF2  Pattern to plot
      10.000     160.000       1

File: docs/docs/verification/fullprof/pd-xray-cwl_lif/lif_single_polarized.pcr
COMM LiF XrayDif single wavelength polarized Wdt48
! Current global Chi2 (Bragg contrib.) =      510.4    
! Files => DAT-file: lif_single_polarized.dat,  PCR-file: lif_single_polarized
!Job Npr Nph Nba Nex Nsc Nor Dum Iwg Ilo Ias Res Ste Nre Cry Uni Cor Opt Aut
   0   7   1   0   2   0   0   0   0   0   0   0   0   0   0   0   0   0   1
!
!Ipr Ppl Ioc Mat Pcr Ls1 Ls2 Ls3 NLI Prf Ins Rpa Sym Hkl Fou Sho Ana
   0   2   1   0   1   0   4   0   0   2   0   1   1   0   4   1   1
!
! Lambda1  Lambda2    Ratio    Bkpos    Wdt    Cthm     muR   AsyLim   Rpolarz  2nd-muR -> Patt# 1
 1.540560 1.540560  0.00000   50.000  48.000  0.8000  0.0000  160.00    0.5000  0.0000
!
!NCY  Eps  R_at  R_an  R_pr  R_gl     Thmin       Step       Thmax    PSD    Sent0
 30  0.10  0.10  0.10  0.10  0.10     10.0000   0.025000   160.0000   0.000   0.000
!
! Excluded regions (LowT  HighT) for Pattern#  1
        0.00       10.00
      160.00      180.00
! 
!
       0    !Number of refined parameters
!
!  Zero    Code    SyCos    Code   SySin    Code  Lambda     Code MORE ->Patt# 1
  0.00000    0.0  0.00000    0.0  0.00000    0.0 0.000000    0.00   0
!   Background coefficients/codes  for Pattern#  1  (Polynomial of 6th degree)
       0.000       0.000       0.000       0.000       0.000       0.000
        0.00        0.00        0.00        0.00        0.00        0.00
!-------------------------------------------------------------------------------
!  Data for PHASE number:   1  ==> Current R_Bragg for Pattern#  1:  97.8765
!-------------------------------------------------------------------------------
LiF
!
!Nat Dis Ang Pr1 Pr2 Pr3 Jbt Irf Isy Str Furth       ATZ    Nvk Npr More
   2   0   0 0.0 0.0 1.0   0   0   0   0   0        103.724   0   7   0
!
!
F m -3 m                 <--Space group symbol
!Atom   Typ       X        Y        Z     Biso       Occ     In Fin N_t Spc /Codes
Li1    LI      0.00000  0.00000  0.00000  1.20000   0.02083   0   0   0    0  
                  0.00     0.00     0.00     0.00      0.00
F1     F       0.50000  0.50000  0.50000  0.80000   0.02083   0   0   0    0  
                  0.00     0.00     0.00     0.00      0.00
!-------> Profile Parameters for Pattern #   1  ----> Phase #   1
!  Scale          Shape1      Bov      Str1      Str2      Str3   Strain-Model
 0.1000000E-01   0.00000   0.00000   0.00000   0.00000   0.00000       0
       0.00000     0.000     0.000     0.000     0.000     0.000
!       U            V            W             X            Y         GauSiz      LorSiz    Size-Model
     0.048457    -0.083053     0.040000     0.000000     0.049268     0.000000     0.000000       0
         0.00         0.00         0.00         0.00         0.00         0.00         0.00
!     a          b         c        alpha      beta       gamma      # Cell Info
   4.026700   4.026700   4.026700  90.000000  90.000000  90.000000   
    0.00000    0.00000    0.00000    0.00000    0.00000    0.00000
!  Pref1    Pref2      Asy1     Asy2     Asy3     Asy4      S_L      D_L
  0.00000  0.00000  0.00000  0.00000  0.00000  0.00000  0.00000  0.00000
     0.00     0.00     0.00     0.00     0.00     0.00     0.00     0.00
!  2Th1/TOF1    2Th2/TOF2  Pattern to plot
      10.000     160.000       1

File: docs/docs/verification/fullprof/pd-xray-cwl_lif/lif_single_unpolarized.pcr
COMM LiF XrayDif single wavelength unpolarized Wdt48
! Current global Chi2 (Bragg contrib.) =      505.3    
! Files => DAT-file: lif_single_unpolarized.dat,  PCR-file: lif_single_unpolarized
!Job Npr Nph Nba Nex Nsc Nor Dum Iwg Ilo Ias Res Ste Nre Cry Uni Cor Opt Aut
   0   7   1   0   2   0   0   0   0   0   0   0   0   0   0   0   0   0   1
!
!Ipr Ppl Ioc Mat Pcr Ls1 Ls2 Ls3 NLI Prf Ins Rpa Sym Hkl Fou Sho Ana
   0   2   1   0   1   0   4   0   0   2   0   1   1   0   4   1   1
!
! Lambda1  Lambda2    Ratio    Bkpos    Wdt    Cthm     muR   AsyLim   Rpolarz  2nd-muR -> Patt# 1
 1.540560 1.540560  0.00000   50.000  48.000  0.0000  0.0000  160.00    0.0000  0.0000
!
!NCY  Eps  R_at  R_an  R_pr  R_gl     Thmin       Step       Thmax    PSD    Sent0
 30  0.10  0.10  0.10  0.10  0.10     10.0000   0.025000   160.0000   0.000   0.000
!
! Excluded regions (LowT  HighT) for Pattern#  1
        0.00       10.00
      160.00      180.00
! 
!
       0    !Number of refined parameters
!
!  Zero    Code    SyCos    Code   SySin    Code  Lambda     Code MORE ->Patt# 1
  0.00000    0.0  0.00000    0.0  0.00000    0.0 0.000000    0.00   0
!   Background coefficients/codes  for Pattern#  1  (Polynomial of 6th degree)
       0.000       0.000       0.000       0.000       0.000       0.000
        0.00        0.00        0.00        0.00        0.00        0.00
!-------------------------------------------------------------------------------
!  Data for PHASE number:   1  ==> Current R_Bragg for Pattern#  1:  98.3029
!-------------------------------------------------------------------------------
LiF
!
!Nat Dis Ang Pr1 Pr2 Pr3 Jbt Irf Isy Str Furth       ATZ    Nvk Npr More
   2   0   0 0.0 0.0 1.0   0   0   0   0   0        103.724   0   7   0
!
!
F m -3 m                 <--Space group symbol
!Atom   Typ       X        Y        Z     Biso       Occ     In Fin N_t Spc /Codes
Li1    LI      0.00000  0.00000  0.00000  1.20000   0.02083   0   0   0    0  
                  0.00     0.00     0.00     0.00      0.00
F1     F       0.50000  0.50000  0.50000  0.80000   0.02083   0   0   0    0  
                  0.00     0.00     0.00     0.00      0.00
!-------> Profile Parameters for Pattern #   1  ----> Phase #   1
!  Scale          Shape1      Bov      Str1      Str2      Str3   Strain-Model
 0.1000000E-01   0.00000   0.00000   0.00000   0.00000   0.00000       0
       0.00000     0.000     0.000     0.000     0.000     0.000
!       U            V            W             X            Y         GauSiz      LorSiz    Size-Model
     0.048457    -0.083053     0.040000     0.000000     0.049268     0.000000     0.000000       0
         0.00         0.00         0.00         0.00         0.00         0.00         0.00
!     a          b         c        alpha      beta       gamma      # Cell Info
   4.026700   4.026700   4.026700  90.000000  90.000000  90.000000   
    0.00000    0.00000    0.00000    0.00000    0.00000    0.00000
!  Pref1    Pref2      Asy1     Asy2     Asy3     Asy4      S_L      D_L
  0.00000  0.00000  0.00000  0.00000  0.00000  0.00000  0.00000  0.00000
     0.00     0.00     0.00     0.00     0.00     0.00     0.00     0.00
!  2Th1/TOF1    2Th2/TOF2  Pattern to plot
      10.000     160.000       1
