Repository: easyscience/diffraction-lib

<p>
  <picture>
    <!-- light mode logo -->
    <source media='(prefers-color-scheme: light)' srcset='https://raw.githubusercontent.com/easyscience/assets-branding/refs/heads/master/easydiffraction/logos/light.svg'>
    <!-- dark mode logo -->
    <source media='(prefers-color-scheme: dark)' srcset='https://raw.githubusercontent.com/easyscience/assets-branding/refs/heads/master/easydiffraction/logos/dark.svg'>
    <!-- default logo == light mode logo -->
  </picture>
**EasyDiffraction** is a software for calculating diffraction patterns
based on a structural model and refining its parameters against
experimental data.

<!-- HOME REPOSITORY SECTION -->

File: docs/docs/verification/fullprof/pd-xray-cwl_pbso4_round-robin/pbsox.pcr
COMM PbSO4 XrayDif (Rietveld Refinement Round Robin, R.J. Hill, JApC 2
! Current global Chi2 (Bragg contrib.) =      6.269    
! Files => DAT-file: pbsox.dat,  PCR-file: pbsox
!Job Npr Nph Nba Nex Nsc Nor Dum Iwg Ilo Ias Res Ste Nre Cry Uni Cor Opt Aut
   0   7   1   0   2   0   0   0   0   0   0   0   0   0   0   0   0   0   1
!
!Ipr Ppl Ioc Mat Pcr Ls1 Ls2 Ls3 NLI Prf Ins Rpa Sym Hkl Fou Sho Ana
   0   2   1   0   1   0   4   0   0   2   0   1   1   0   4   1   1
!
! Lambda1  Lambda2    Ratio    Bkpos    Wdt    Cthm     muR   AsyLim   Rpolarz  2nd-muR -> Patt# 1
 1.540560 1.544400  0.50000   50.000  48.000  0.8000  0.0000  160.00    0.0000  0.0000
!
!NCY  Eps  R_at  R_an  R_pr  R_gl     Thmin       Step       Thmax    PSD    Sent0
 50  0.10  0.10  0.10  0.10  0.10     10.0000   0.025000   160.0000   0.000   0.000
!
! Excluded regions (LowT  HighT) for Pattern#  1
        0.00       10.00
      154.00      180.00
! 
!
       0    !Number of refined parameters
!
!  Zero    Code    SyCos    Code   SySin    Code  Lambda     Code MORE ->Patt# 1
  0.00363    0.0  0.00000    0.0  0.00000    0.0 0.000000    0.00   0
!   Background coefficients/codes  for Pattern#  1  (Polynomial of 6th degree)
     121.279     101.781     -95.426    -113.340     185.296     -55.129
        0.00        0.00        0.00        0.00        0.00        0.00
!-------------------------------------------------------------------------------
!  Data for PHASE number:   1  ==> Current R_Bragg for Pattern#  1:   8.0487
!-------------------------------------------------------------------------------
PbSO4
!
!Nat Dis Ang Pr1 Pr2 Pr3 Jbt Irf Isy Str Furth       ATZ    Nvk Npr More
   5   0   0 0.0 0.0 1.0   0   0   0   0   0       1213.030   0   7   0
!
!
P n m a                  <--Space group symbol
!Atom   Typ       X        Y        Z     Biso       Occ     In Fin N_t Spc /Codes
Pb     PB      0.18822  0.25000  0.16711  1.86290   0.50000   0   0   0    0  #conn S O 0 2
                  0.00     0.00     0.00     0.00      0.00
S      S       0.06306  0.25000  0.68485  1.34971   0.50000   0   0   0    0  
                  0.00     0.00     0.00     0.00      0.00
O1     O       0.90281  0.25000  0.59724  1.19713   0.50000   0   0   0    0  
                  0.00     0.00     0.00     0.00      0.00
O2     O       0.18443  0.25000  0.54586  2.56174   0.50000   0   0   0    0  
                  0.00     0.00     0.00     0.00      0.00
O3     O       0.08094  0.02239  0.81289  1.37463   1.00000   0   0   0    0  
                  0.00     0.00     0.00     0.00      0.00
!-------> Profile Parameters for Pattern #   1  ----> Phase #   1
!  Scale          Shape1      Bov      Str1      Str2      Str3   Strain-Model
 0.4703142E-03   0.00000   0.00000   0.00000   0.00000   0.00000       0
       0.00000     0.000     0.000     0.000     0.000     0.000
!       U            V            W             X            Y         GauSiz      LorSiz    Size-Model
     0.048457    -0.083053     0.035188     0.000000     0.058360     0.000000     0.000000       0
         0.00         0.00         0.00         0.00         0.00         0.00         0.00
!     a          b         c        alpha      beta       gamma      # Cell Info
   8.485899   5.402259   6.964586  90.000000  90.000000  90.000000   # box -0.25 1.25 -0.15 1.15 -0.15 1.15
    0.00000    0.00000    0.00000    0.00000    0.00000    0.00000
!  Pref1    Pref2      Asy1     Asy2     Asy3     Asy4      S_L      D_L
  0.00000  0.00000 -0.41356  0.00000  1.26777  0.00000  0.00000  0.00000
     0.00     0.00     0.00     0.00     0.00     0.00     0.00     0.00
!  2Th1/TOF1    2Th2/TOF2  Pattern to plot
      10.000     154.000       1

File: docs/docs/verification/fullprof/pd-xray-pbso4/pbsox.pcr
COMM PbSO4 XrayDif (Rietveld Refinement Round Robin, R.J. Hill, JApC 2
! Current global Chi2 (Bragg contrib.) =      11.30    
! Files => DAT-file: pbsox.dat,  PCR-file: pbsox
!Job Npr Nph Nba Nex Nsc Nor Dum Iwg Ilo Ias Res Ste Nre Cry Uni Cor Opt Aut
   0   7   1   0   2   0   0   0   0   0   0   0   0   0   0   0   0   0   1
!
!Ipr Ppl Ioc Mat Pcr Ls1 Ls2 Ls3 NLI Prf Ins Rpa Sym Hkl Fou Sho Ana
   0   2   1   0   1   0   4   0   0   2   0   1   1   0   4   1   1
!
! Lambda1  Lambda2    Ratio    Bkpos    Wdt    Cthm     muR   AsyLim   Rpolarz  2nd-muR -> Patt# 1
 1.540560 1.544400  0.50000   50.000   6.000  0.8000  0.0000  160.00    0.0000  0.0000
!
!NCY  Eps  R_at  R_an  R_pr  R_gl     Thmin       Step       Thmax    PSD    Sent0
 30  0.10  0.10  0.10  0.10  0.10     10.0000   0.025000   160.0000   0.000   0.000
!
! Excluded regions (LowT  HighT) for Pattern#  1
        0.00       10.00
      154.00      180.00
! 
!
       0    !Number of refined parameters
!
!  Zero    Code    SyCos    Code   SySin    Code  Lambda     Code MORE ->Patt# 1
 -0.04816    0.0  0.00000    0.0  0.00000    0.0 0.000000    0.00   0
!   Background coefficients/codes  for Pattern#  1  (Polynomial of 6th degree)
     154.318     100.004     -92.329     -95.599     126.679     -31.804
        0.00        0.00        0.00        0.00        0.00        0.00
!-------------------------------------------------------------------------------
!  Data for PHASE number:   1  ==> Current R_Bragg for Pattern#  1:   9.4433
!-------------------------------------------------------------------------------
PbSO4
!
!Nat Dis Ang Pr1 Pr2 Pr3 Jbt Irf Isy Str Furth       ATZ    Nvk Npr More
   5   0   0 0.0 0.0 1.0   0   0   0   0   0       1213.030   0   7   0
!
!
P n m a                  <--Space group symbol
!Atom   Typ       X        Y        Z     Biso       Occ     In Fin N_t Spc /Codes
Pb     PB      0.18788  0.25000  0.16749  1.78522   0.50000   0   0   0    0  #conn S O 0 2
                  0.00     0.00     0.00     0.00      0.00
S      S       0.06302  0.25000  0.68446  0.85413   0.50000   0   0   0    0  
                  0.00     0.00     0.00     0.00      0.00
O1     O       0.91235  0.25000  0.59346  1.33362   0.50000   0   0   0    0  
                  0.00     0.00     0.00     0.00      0.00
O2     O       0.18443  0.25000  0.53434  1.57511   0.50000   0   0   0    0  
                  0.00     0.00     0.00     0.00      0.00
O3     O       0.07573  0.01951  0.81594  1.32792   1.00000   0   0   0    0  
                  0.00     0.00     0.00     0.00      0.00
!-------> Profile Parameters for Pattern #   1  ----> Phase #   1
!  Scale          Shape1      Bov      Str1      Str2      Str3   Strain-Model
 0.4693346E-03   0.00000   0.00000   0.00000   0.00000   0.00000       0
       0.00000     0.000     0.000     0.000     0.000     0.000
!       U            V            W             X            Y         GauSiz      LorSiz    Size-Model
     0.048457    -0.083053     0.035188     0.000000     0.049268     0.000000     0.000000       0
         0.00         0.00         0.00         0.00         0.00         0.00         0.00
!     a          b         c        alpha      beta       gamma      # Cell Info
   8.479832   5.397758   6.959325  90.000000  90.000000  90.000000   # box -0.25 1.25 -0.15 1.15 -0.15 1.15
    0.00000    0.00000    0.00000    0.00000    0.00000    0.00000
!  Pref1    Pref2      Asy1     Asy2     Asy3     Asy4      S_L      D_L
  0.00000  0.00000  0.00000  0.00000  0.00000  0.00000  0.00000  0.00000
     0.00     0.00     0.00     0.00     0.00     0.00     0.00     0.00
!  2Th1/TOF1    2Th2/TOF2  Pattern to plot
      10.000     154.000       1

File: docs/docs/verification/fullprof/pd-xray-pbso4/pbsox_single_polarized.pcr
COMM PbSO4 XrayDif single wavelength polarized Wdt48
! Current global Chi2 (Bragg contrib.) =      11.30    
! Files => DAT-file: pbsox_single_polarized.dat,  PCR-file: pbsox_single_polarized
!Job Npr Nph Nba Nex Nsc Nor Dum Iwg Ilo Ias Res Ste Nre Cry Uni Cor Opt Aut
   0   7   1   0   2   0   0   0   0   0   0   0   0   0   0   0   0   0   1
!
!Ipr Ppl Ioc Mat Pcr Ls1 Ls2 Ls3 NLI Prf Ins Rpa Sym Hkl Fou Sho Ana
   0   2   1   0   1   0   4   0   0   2   0   1   1   0   4   1   1
!
! Lambda1  Lambda2    Ratio    Bkpos    Wdt    Cthm     muR   AsyLim   Rpolarz  2nd-muR -> Patt# 1
 1.540560 1.540560  0.00000   50.000  48.000  0.8000  0.0000  160.00    0.5000  0.0000
!
!NCY  Eps  R_at  R_an  R_pr  R_gl     Thmin       Step       Thmax    PSD    Sent0
 30  0.10  0.10  0.10  0.10  0.10     10.0000   0.025000   160.0000   0.000   0.000
!
! Excluded regions (LowT  HighT) for Pattern#  1
        0.00       10.00
      154.00      180.00
! 
!
       0    !Number of refined parameters
!
!  Zero    Code    SyCos    Code   SySin    Code  Lambda     Code MORE ->Patt# 1
 -0.04816    0.0  0.00000    0.0  0.00000    0.0 0.000000    0.00   0
!   Background coefficients/codes  for Pattern#  1  (Polynomial of 6th degree)
     154.318     100.004     -92.329     -95.599     126.679     -31.804
        0.00        0.00        0.00        0.00        0.00        0.00
!-------------------------------------------------------------------------------
!  Data for PHASE number:   1  ==> Current R_Bragg for Pattern#  1:   9.4433
!-------------------------------------------------------------------------------
PbSO4
!
!Nat Dis Ang Pr1 Pr2 Pr3 Jbt Irf Isy Str Furth       ATZ    Nvk Npr More
   5   0   0 0.0 0.0 1.0   0   0   0   0   0       1213.030   0   7   0
!
!
P n m a                  <--Space group symbol
!Atom   Typ       X        Y        Z     Biso       Occ     In Fin N_t Spc /Codes
Pb     PB      0.18788  0.25000  0.16749  1.78522   0.50000   0   0   0    0  #conn S O 0 2
                  0.00     0.00     0.00     0.00      0.00
S      S       0.06302  0.25000  0.68446  0.85413   0.50000   0   0   0    0  
                  0.00     0.00     0.00     0.00      0.00
O1     O       0.91235  0.25000  0.59346  1.33362   0.50000   0   0   0    0  
                  0.00     0.00     0.00     0.00      0.00
O2     O       0.18443  0.25000  0.53434  1.57511   0.50000   0   0   0    0  
                  0.00     0.00     0.00     0.00      0.00
O3     O       0.07573  0.01951  0.81594  1.32792   1.00000   0   0   0    0  
                  0.00     0.00     0.00     0.00      0.00
!-------> Profile Parameters for Pattern #   1  ----> Phase #   1
!  Scale          Shape1      Bov      Str1      Str2      Str3   Strain-Model
 0.4693346E-03   0.00000   0.00000   0.00000   0.00000   0.00000       0
       0.00000     0.000     0.000     0.000     0.000     0.000
!       U            V            W             X            Y         GauSiz      LorSiz    Size-Model
     0.048457    -0.083053     0.035188     0.000000     0.049268     0.000000     0.000000       0
         0.00         0.00         0.00         0.00         0.00         0.00         0.00
!     a          b         c        alpha      beta       gamma      # Cell Info
   8.479832   5.397758   6.959325  90.000000  90.000000  90.000000   # box -0.25 1.25 -0.15 1.15 -0.15 1.15
    0.00000    0.00000    0.00000    0.00000    0.00000    0.00000
!  Pref1    Pref2      Asy1     Asy2     Asy3     Asy4      S_L      D_L
  0.00000  0.00000  0.00000  0.00000  0.00000  0.00000  0.00000  0.00000
     0.00     0.00     0.00     0.00     0.00     0.00     0.00     0.00
!  2Th1/TOF1    2Th2/TOF2  Pattern to plot
      10.000     154.000       1

File: docs/docs/verification/fullprof/pd-xray-pbso4/pbsox_single_unpolarized.pcr
COMM PbSO4 XrayDif single wavelength unpolarized Wdt48
! Current global Chi2 (Bragg contrib.) =      11.30    
! Files => DAT-file: pbsox_single_unpolarized.dat,  PCR-file: pbsox_single_unpolarized
!Job Npr Nph Nba Nex Nsc Nor Dum Iwg Ilo Ias Res Ste Nre Cry Uni Cor Opt Aut
   0   7   1   0   2   0   0   0   0   0   0   0   0   0   0   0   0   0   1
!
!Ipr Ppl Ioc Mat Pcr Ls1 Ls2 Ls3 NLI Prf Ins Rpa Sym Hkl Fou Sho Ana
   0   2   1   0   1   0   4   0   0   2   0   1   1   0   4   1   1
!
! Lambda1  Lambda2    Ratio    Bkpos    Wdt    Cthm     muR   AsyLim   Rpolarz  2nd-muR -> Patt# 1
 1.540560 1.540560  0.00000   50.000  48.000  0.0000  0.0000  160.00    0.0000  0.0000
!
!NCY  Eps  R_at  R_an  R_pr  R_gl     Thmin       Step       Thmax    PSD    Sent0
 30  0.10  0.10  0.10  0.10  0.10     10.0000   0.025000   160.0000   0.000   0.000
!
! Excluded regions (LowT  HighT) for Pattern#  1
        0.00       10.00
      154.00      180.00
! 
!
       0    !Number of refined parameters
!
!  Zero    Code    SyCos    Code   SySin    Code  Lambda     Code MORE ->Patt# 1
 -0.04816    0.0  0.00000    0.0  0.00000    0.0 0.000000    0.00   0
!   Background coefficients/codes  for Pattern#  1  (Polynomial of 6th degree)
     154.318     100.004     -92.329     -95.599     126.679     -31.804
        0.00        0.00        0.00        0.00        0.00        0.00
!-------------------------------------------------------------------------------
!  Data for PHASE number:   1  ==> Current R_Bragg for Pattern#  1:   9.4433
!-------------------------------------------------------------------------------
PbSO4
!
!Nat Dis Ang Pr1 Pr2 Pr3 Jbt Irf Isy Str Furth       ATZ    Nvk Npr More
   5   0   0 0.0 0.0 1.0   0   0   0   0   0       1213.030   0   7   0
!
!
P n m a                  <--Space group symbol
!Atom   Typ       X        Y        Z     Biso       Occ     In Fin N_t Spc /Codes
Pb     PB      0.18788  0.25000  0.16749  1.78522   0.50000   0   0   0    0  #conn S O 0 2
                  0.00     0.00     0.00     0.00      0.00
S      S       0.06302  0.25000  0.68446  0.85413   0.50000   0   0   0    0  
                  0.00     0.00     0.00     0.00      0.00
O1     O       0.91235  0.25000  0.59346  1.33362   0.50000   0   0   0    0  
                  0.00     0.00     0.00     0.00      0.00
O2     O       0.18443  0.25000  0.53434  1.57511   0.50000   0   0   0    0  
                  0.00     0.00     0.00     0.00      0.00
O3     O       0.07573  0.01951  0.81594  1.32792   1.00000   0   0   0    0  
                  0.00     0.00     0.00     0.00      0.00
!-------> Profile Parameters for Pattern #   1  ----> Phase #   1
!  Scale          Shape1      Bov      Str1      Str2      Str3   Strain-Model
 0.4693346E-03   0.00000   0.00000   0.00000   0.00000   0.00000       0
       0.00000     0.000     0.000     0.000     0.000     0.000
!       U            V            W             X            Y         GauSiz      LorSiz    Size-Model
     0.048457    -0.083053     0.035188     0.000000     0.049268     0.000000     0.000000       0
         0.00         0.00         0.00         0.00         0.00         0.00         0.00
!     a          b         c        alpha      beta       gamma      # Cell Info
   8.479832   5.397758   6.959325  90.000000  90.000000  90.000000   # box -0.25 1.25 -0.15 1.15 -0.15 1.15
    0.00000    0.00000    0.00000    0.00000    0.00000    0.00000
!  Pref1    Pref2      Asy1     Asy2     Asy3     Asy4      S_L      D_L
  0.00000  0.00000  0.00000  0.00000  0.00000  0.00000  0.00000  0.00000
     0.00     0.00     0.00     0.00     0.00     0.00     0.00     0.00
!  2Th1/TOF1    2Th2/TOF2  Pattern to plot
      10.000     154.000       1

File: docs/docs/verification/fullprof/sc-neut-cwl_tbti_anisotropic-adp/tbti.pcr
COMM Tb2Ti2O7, Neutrons, HEiDi@FRMII
! Current global Chi2 (Bragg contrib.) =      21.76    
! Files => DAT-file: tbti,  PCR-file: tbti
!Job Npr Nph Nba Nex Nsc Nor Dum Iwg Ilo Ias Res Ste Nre Cry Uni Cor Opt Aut
   1   0   1   0   0   0   0   0   0   0   0   0   0   0   1   0   0   0   1
!
!Ipr Ppl Ioc Mat Pcr Ls1 Ls2 Ls3 NLI Prf Ins Rpa Sym Hkl Fou Sho Ana
   2   0   1   0   1   0   4   0   0  -3   0   0   0   0   2   0   0
!
!NCY  Eps  R_at  R_an  R_pr  R_gl     Thmin       Step       Thmax    PSD    Sent0
 50  0.20  0.05  0.05  0.05  0.05      0.0000   0.100000   160.0000   0.000   0.000
!
!
       9    !Number of refined parameters
!-------------------------------------------------------------------------------
!  Data for PHASE number:   1  ==> Current R_Bragg for Pattern#  1:  11.3135
!-------------------------------------------------------------------------------
Tb2Ti2O7
!
!Nat Dis Ang Pr1 Pr2 Pr3 Jbt Irf Isy Str Furth       ATZ    Nvk Npr More
   4   0   0 0.0 0.0 1.0   0   4   0   0   0      67273.156   0   0   0
!
!
F d -3 m                 <--Space group symbol
!Atom   Typ       X        Y        Z     Biso       Occ     In Fin N_t Spc /Codes
!    beta11   beta22   beta33   beta12   beta13   beta23  /Codes
Tb     TB      0.50000  0.50000  0.50000  0.00000   0.33333   0   0   2    0  
                  0.00     0.00     0.00     0.00      0.00
      0.00099  0.00099  0.00099 -0.00048 -0.00048  -0.00048
        31.00    31.00    31.00    61.00    61.00     61.00
Ti     TI      0.00000  0.00000  0.00000  0.00000   0.33333   0   0   2    0  
                  0.00     0.00     0.00     0.00      0.00
      0.00091  0.00091  0.00091 -0.00017 -0.00017  -0.00017
        91.00    91.00    91.00    21.00    21.00     21.00
O1     O       0.32804  0.12500  0.12500  0.00000   1.00000   0   0   2    0  
                  0.00     0.00     0.00     0.00      0.00
      0.00123  0.00078  0.00078  0.00000  0.00000   0.00041
        81.00    71.00    71.00     0.00     0.00     51.00
O2     O       0.37500  0.37500  0.37500  0.00000   0.16667   0   0   2    0  
                  0.00     0.00     0.00     0.00      0.00
      0.00061  0.00061  0.00061  0.00000  0.00000   0.00000
        41.00    41.00    41.00     0.00     0.00      0.00
!-------> Scale, Extinction and  Cell Parameters for Pattern #  1
!  Scale Factors 
!   Sc1        Sc2         Sc3         Sc4         Sc5         Sc6
  0.2875       0.000       0.000       0.000       0.000       0.000    
       11.00        0.00        0.00        0.00        0.00        0.00
!  Extinction Parameters 
!   Ext1        Ext2        Ext3        Ext4        Ext5        Ext6        Ext7   Ext-Model
   0.000       0.000       0.000       0.000       0.000       0.000       0.000       1
        0.00        0.00        0.00        0.00        0.00        0.00        0.00
!     a          b         c        alpha      beta       gamma      # Cell Info
  10.130000  10.130000  10.130000  90.000000  90.000000  90.000000   
    0.00000    0.00000    0.00000    0.00000    0.00000    0.00000
! x-Lambda/2 
     0.00000
        0.00
!  2Th1/TOF1    2Th2/TOF2  Pattern to plot
       0.000     160.000       1

File: docs/docs/verification/fullprof/sc-neut-cwl_tbti_basic/tbti.pcr
COMM Tb2Ti2O7, Neutrons, HEiDi@FRMII, isotropic ADP baseline
! Current global Chi2 (Bragg contrib.) =      103.4    
! Files => DAT-file: tbti,  PCR-file: tbti
!Job Npr Nph Nba Nex Nsc Nor Dum Iwg Ilo Ias Res Ste Nre Cry Uni Cor Opt Aut
   1   0   1   0   0   0   0   0   0   0   0   0   0   0   1   0   0   0   1
!
!Ipr Ppl Ioc Mat Pcr Ls1 Ls2 Ls3 NLI Prf Ins Rpa Sym Hkl Fou Sho Ana
   2   0   1   0   1   0   4   0   0  -3   0   0   0   0   2   0   0
!
!NCY  Eps  R_at  R_an  R_pr  R_gl     Thmin       Step       Thmax    PSD    Sent0
  1  0.20  0.05  0.05  0.05  0.05      0.0000   0.100000   160.0000   0.000   0.000
!
!
       0    !Number of refined parameters
!-------------------------------------------------------------------------------
!  Data for PHASE number:   1  ==> Current R_Bragg for Pattern#  1:  26.3962
!-------------------------------------------------------------------------------
Tb2Ti2O7
!
!Nat Dis Ang Pr1 Pr2 Pr3 Jbt Irf Isy Str Furth       ATZ    Nvk Npr More
   4   0   0 0.0 0.0 1.0   0   4   0   0   0      67273.156   0   0   0
!
!
F d -3 m                 <--Space group symbol
!Atom   Typ       X        Y        Z     Biso       Occ     In Fin N_t Spc /Codes
Tb     TB      0.50000  0.50000  0.50000  0.00000   0.33333   0   0   0    0  
                  0.00     0.00     0.00     0.00      0.00
Ti     TI      0.00000  0.00000  0.00000  0.00000   0.33333   0   0   0    0  
                  0.00     0.00     0.00     0.00      0.00
O1     O       0.32804  0.12500  0.12500  0.00000   1.00000   0   0   0    0  
                  0.00     0.00     0.00     0.00      0.00
O2     O       0.37500  0.37500  0.37500  0.00000   0.16667   0   0   0    0  
                  0.00     0.00     0.00     0.00      0.00
!-------> Scale, Extinction and  Cell Parameters for Pattern #  1
!  Scale Factors 
!   Sc1        Sc2         Sc3         Sc4         Sc5         Sc6
  0.2283       0.000       0.000       0.000       0.000       0.000    
        0.00        0.00        0.00        0.00        0.00        0.00
!  Extinction Parameters 
!   Ext1        Ext2        Ext3        Ext4        Ext5        Ext6        Ext7   Ext-Model
   0.000       0.000       0.000       0.000       0.000       0.000       0.000       1
        0.00        0.00        0.00        0.00        0.00        0.00        0.00
!     a          b         c        alpha      beta       gamma      # Cell Info
  10.130000  10.130000  10.130000  90.000000  90.000000  90.000000   
    0.00000    0.00000    0.00000    0.00000    0.00000    0.00000
! x-Lambda/2 
     0.00000
        0.00
!  2Th1/TOF1    2Th2/TOF2  Pattern to plot
       0.000     160.000       1

File: docs/docs/verification/fullprof/sc-neut-cwl_tbti_isotropic-extinction/tbti.pcr
COMM Tb2Ti2O7, Neutrons, HEiDi@FRMII, isotropic ADP + extinction
! Current global Chi2 (Bragg contrib.) =      109.5    
! Files => DAT-file: tbti,  PCR-file: tbti
!Job Npr Nph Nba Nex Nsc Nor Dum Iwg Ilo Ias Res Ste Nre Cry Uni Cor Opt Aut
   1   0   1   0   0   0   0   0   0   0   0   0   0   0   1   0   0   0   1
!
!Ipr Ppl Ioc Mat Pcr Ls1 Ls2 Ls3 NLI Prf Ins Rpa Sym Hkl Fou Sho Ana
   2   0   1   0   1   0   4   0   0  -3   0   0   0   0   2   0   0
!
!NCY  Eps  R_at  R_an  R_pr  R_gl     Thmin       Step       Thmax    PSD    Sent0
  1  0.20  0.05  0.05  0.05  0.05      0.0000   0.100000   160.0000   0.000   0.000
!
!
       0    !Number of refined parameters
!-------------------------------------------------------------------------------
!  Data for PHASE number:   1  ==> Current R_Bragg for Pattern#  1:  24.5948
!-------------------------------------------------------------------------------
Tb2Ti2O7
!
!Nat Dis Ang Pr1 Pr2 Pr3 Jbt Irf Isy Str Furth       ATZ    Nvk Npr More
   4   0   0 0.0 0.0 1.0   0   4   0   0   0      67273.156   0   0   0
!
!
F d -3 m                 <--Space group symbol
!Atom   Typ       X        Y        Z     Biso       Occ     In Fin N_t Spc /Codes
Tb     TB      0.50000  0.50000  0.50000  0.00000   0.33333   0   0   0    0  
                  0.00     0.00     0.00     0.00      0.00
Ti     TI      0.00000  0.00000  0.00000  0.00000   0.33333   0   0   0    0  
                  0.00     0.00     0.00     0.00      0.00
O1     O       0.32804  0.12500  0.12500  0.00000   1.00000   0   0   0    0  
                  0.00     0.00     0.00     0.00      0.00
O2     O       0.37500  0.37500  0.37500  0.00000   0.16667   0   0   0    0  
                  0.00     0.00     0.00     0.00      0.00
!-------> Scale, Extinction and  Cell Parameters for Pattern #  1
!  Scale Factors 
!   Sc1        Sc2         Sc3         Sc4         Sc5         Sc6
  0.2609       0.000       0.000       0.000       0.000       0.000    
        0.00        0.00        0.00        0.00        0.00        0.00
!  Extinction Parameters 
!   Ext1        Ext2        Ext3        Ext4        Ext5        Ext6        Ext7   Ext-Model
  0.8208E-01   0.000       0.000       0.000       0.000       0.000       0.000       1
        0.00        0.00        0.00        0.00        0.00        0.00        0.00
!     a          b         c        alpha      beta       gamma      # Cell Info
  10.130000  10.130000  10.130000  90.000000  90.000000  90.000000   
    0.00000    0.00000    0.00000    0.00000    0.00000    0.00000
! x-Lambda/2 
     0.00000
        0.00
!  2Th1/TOF1    2Th2/TOF2  Pattern to plot
       0.000     160.000       1

File: docs/docs/verification/fullprof/sg-neut-cwl_pr2nio4/prnio.pcr
COMM Pr2NiO4:Sr Test of Xtal option of FullProf
! Current global Chi2 (Bragg contrib.) =      10.88    
! Files => DAT-file: prnio,  PCR-file: prnio
!Job Npr Nph Nba Nex Nsc Nor Dum Iwg Ilo Ias Res Ste Nre Cry Uni Cor Opt Aut
   1   0   1   0   0   0   0   0   0   0   0   0   0   0   1   0   0   0   1
!
!Ipr Ppl Ioc Mat Pcr Ls1 Ls2 Ls3 NLI Prf Ins Rpa Sym Hkl Fou Sho Ana
   2   0   1   0   1   0   4   0   0  -3   0   0   0   0   2   0   0
!
!NCY  Eps  R_at  R_an  R_pr  R_gl     Thmin       Step       Thmax    PSD    Sent0
  5  0.20  1.00  1.00  1.00  1.00      0.0801   0.100000    89.9000   0.000   0.000
!
!
       0    !Number of refined parameters
!-------------------------------------------------------------------------------
!  Data for PHASE number:   1  ==> Current R_Bragg for Pattern#  1:   3.2093
!-------------------------------------------------------------------------------
Pr2NiO4:Sr
!
!Nat Dis Ang Pr1 Pr2 Pr3 Jbt Irf Isy Str Furth       ATZ    Nvk Npr More
   6   0   0 0.0 0.0 1.0   0   4   0   0   0     104343.664   0   0   0
!
!
F m m m                  <--Space group symbol
!Atom   Typ       X        Y        Z     Biso       Occ     In Fin N_t Spc /Codes
!    beta11   beta22   beta33   beta12   beta13   beta23  /Codes
Pr     PR      0.50000  0.50000  0.35973  0.00000   2.00000   0   0   2    0  #COLOR magenta
                  0.00     0.00     0.00     0.00      0.00
      0.00710  0.00710  0.00084  0.00000  0.00000   0.00000
         0.00     0.00     0.00     0.00     0.00      0.00
Ni     NI      0.00000  0.00000  0.00000  0.00000   1.00000   0   0   2    0  #COLOR green
                  0.00     0.00     0.00     0.00      0.00
      0.00280  0.00280  0.00151  0.00000  0.00000   0.00000
         0.00     0.00     0.00     0.00     0.00      0.00
O1     O       0.25000  0.25000  0.00000  0.00000   2.00000   0   0   2    0  #conn Ni O 0 1.96
                  0.00     0.00     0.00     0.00      0.00
      0.00500  0.00500  0.00413 -0.00140  0.00000   0.00000
         0.00     0.00     0.00     0.00     0.00      0.00
O2     O       0.00000  0.00000  0.17385  0.00000   1.44593   0   0   2    0  
                  0.00     0.00     0.00     0.00      0.00
      0.01716  0.01716  0.00045  0.00000  0.00000   0.00000
         0.00     0.00     0.00     0.00     0.00      0.00
Oi     O       0.25000  0.25000  0.25000  0.00000   0.14931   0   0   2    0  
                  0.00     0.00     0.00     0.00      0.00
      0.01033  0.01176  0.00100  0.00000  0.00000   0.00000
         0.00     0.00     0.00     0.00     0.00      0.00
Od     O       0.07347  0.07347  0.17349  2.31435   0.59723   0   0   0    0  
                  0.00     0.00     0.00     0.00      0.00
!-------> Scale, Extinction and  Cell Parameters for Pattern #  1
!  Scale Factors 
!   Sc1        Sc2         Sc3         Sc4         Sc5         Sc6
  0.6298E-01   0.000       0.000       0.000       0.000       0.000    
        0.00        0.00        0.00        0.00        0.00        0.00
!  Extinction Parameters 
!   Ext1        Ext2        Ext3        Ext4        Ext5        Ext6        Ext7   Ext-Model
  0.1054E-03   0.000       0.000       0.000       0.000       0.000       0.000       1
        0.00        0.00        0.00        0.00        0.00        0.00        0.00
!     a          b         c        alpha      beta       gamma      # Cell Info
   5.417799   5.414600  12.483399  90.000000  90.000000  90.000000   #box -0.26 1.26 -0.26 1.26 -0.26 1.26
    0.00000    0.00000    0.00000    0.00000    0.00000    0.00000
! x-Lambda/2 
     0.00000
        0.00
!  2Th1/TOF1    2Th2/TOF2  Pattern to plot
      10.000      89.900       1
