Repository: easyscience/diffraction-lib

<p>
  <picture>
    <!-- light mode logo -->
    <source media='(prefers-color-scheme: light)' srcset='https://raw.githubusercontent.com/easyscience/assets-branding/refs/heads/master/easydiffraction/logos/light.svg'>
    <!-- dark mode logo -->
    <source media='(prefers-color-scheme: dark)' srcset='https://raw.githubusercontent.com/easyscience/assets-branding/refs/heads/master/easydiffraction/logos/dark.svg'>
    <!-- default logo == light mode logo -->
  </picture>
**EasyDiffraction** is a software for calculating diffraction patterns
based on a structural model and refining its parameters against
experimental data.

<!-- HOME REPOSITORY SECTION -->

**EasyDiffraction** is developed both as a Python library and as a
cross-platform desktop application.

Here, we focus on the Python library. For the graphical user interface
(GUI), please see the corresponding
[GUI resources](https://github.com/easyscience/diffraction-app).

License:
[BSD 3-Clause](https://github.com/easyscience/diffraction-lib/blob/master/LICENSE)

## Useful Links

### For Users

- 📖
  [Documentation](https://easyscience.github.io/diffraction-lib/latest)
- 🚀
  [Getting Started](https://easyscience.github.io/diffraction-lib/latest/introduction)
- 🧪
  [Tutorials](https://easyscience.github.io/diffraction-lib/latest/tutorials)
- 💬
  [Get in Touch](https://easyscience.github.io/diffraction-lib/latest/introduction/#get-in-touch)
- 🧾
  [Citation](https://easyscience.github.io/diffraction-lib/latest/introduction/#citation)

File: docs/docs/verification/fullprof/pd-xray-pbso4/pbsox_single.pcr
COMM PbSO4 XrayDif single wavelength
! Current global Chi2 (Bragg contrib.) =      11.30    
! Files => DAT-file: pbsox_single.dat,  PCR-file: pbsox_single
!Job Npr Nph Nba Nex Nsc Nor Dum Iwg Ilo Ias Res Ste Nre Cry Uni Cor Opt Aut
   0   7   1   0   2   0   0   0   0   0   0   0   0   0   0   0   0   0   1
!
!Ipr Ppl Ioc Mat Pcr Ls1 Ls2 Ls3 NLI Prf Ins Rpa Sym Hkl Fou Sho Ana
   0   2   1   0   1   0   4   0   0   2   0   1   1   0   4   1   1
!
! Lambda1  Lambda2    Ratio    Bkpos    Wdt    Cthm     muR   AsyLim   Rpolarz  2nd-muR -> Patt# 1
 1.540560 1.540560  0.00000   50.000   6.000  0.0000  0.0000  160.00    0.0000  0.0000
!
!NCY  Eps  R_at  R_an  R_pr  R_gl     Thmin       Step       Thmax    PSD    Sent0
 30  0.10  0.10  0.10  0.10  0.10     10.0000   0.025000   160.0000   0.000   0.000
!
! Excluded regions (LowT  HighT) for Pattern#  1
        0.00       10.00
      154.00      180.00
! 
!
       0    !Number of refined parameters
!
!  Zero    Code    SyCos    Code   SySin    Code  Lambda     Code MORE ->Patt# 1
 -0.04816    0.0  0.00000    0.0  0.00000    0.0 0.000000    0.00   0
!   Background coefficients/codes  for Pattern#  1  (Polynomial of 6th degree)
     154.318     100.004     -92.329     -95.599     126.679     -31.804
        0.00        0.00        0.00        0.00        0.00        0.00
!-------------------------------------------------------------------------------
!  Data for PHASE number:   1  ==> Current R_Bragg for Pattern#  1:   9.4433
!-------------------------------------------------------------------------------
PbSO4
!
!Nat Dis Ang Pr1 Pr2 Pr3 Jbt Irf Isy Str Furth       ATZ    Nvk Npr More
   5   0   0 0.0 0.0 1.0   0   0   0   0   0       1213.030   0   7   0
!
!
P n m a                  <--Space group symbol
!Atom   Typ       X        Y        Z     Biso       Occ     In Fin N_t Spc /Codes
Pb     PB      0.18788  0.25000  0.16749  1.78522   0.50000   0   0   0    0  #conn S O 0 2
                  0.00     0.00     0.00     0.00      0.00
S      S       0.06302  0.25000  0.68446  0.85413   0.50000   0   0   0    0  
                  0.00     0.00     0.00     0.00      0.00
O1     O       0.91235  0.25000  0.59346  1.33362   0.50000   0   0   0    0  
                  0.00     0.00     0.00     0.00      0.00
O2     O       0.18443  0.25000  0.53434  1.57511   0.50000   0   0   0    0  
                  0.00     0.00     0.00     0.00      0.00
O3     O       0.07573  0.01951  0.81594  1.32792   1.00000   0   0   0    0  
                  0.00     0.00     0.00     0.00      0.00
!-------> Profile Parameters for Pattern #   1  ----> Phase #   1
!  Scale          Shape1      Bov      Str1      Str2      Str3   Strain-Model
 0.4693346E-03   0.00000   0.00000   0.00000   0.00000   0.00000       0
       0.00000     0.000     0.000     0.000     0.000     0.000
!       U            V            W             X            Y         GauSiz      LorSiz    Size-Model
     0.048457    -0.083053     0.035188     0.000000     0.049268     0.000000     0.000000       0
         0.00         0.00         0.00         0.00         0.00         0.00         0.00
!     a          b         c        alpha      beta       gamma      # Cell Info
   8.479832   5.397758   6.959325  90.000000  90.000000  90.000000   # box -0.25 1.25 -0.15 1.15 -0.15 1.15
    0.00000    0.00000    0.00000    0.00000    0.00000    0.00000
!  Pref1    Pref2      Asy1     Asy2     Asy3     Asy4      S_L      D_L
  0.00000  0.00000  0.00000  0.00000  0.00000  0.00000  0.00000  0.00000
     0.00     0.00     0.00     0.00     0.00     0.00     0.00     0.00
!  2Th1/TOF1    2Th2/TOF2  Pattern to plot
      10.000     154.000       1

File: docs/docs/verification/fullprof/sc-neut-cwl_ext-iso_tbti/tbti.pcr
COMM Tb2Ti2O7, Neutrons, HEiDi@FRMII
! Current global Chi2 (Bragg contrib.) =      1.432    
! Files => DAT-file: tbti,  PCR-file: tbti
!Job Npr Nph Nba Nex Nsc Nor Dum Iwg Ilo Ias Res Ste Nre Cry Uni Cor Opt Aut
   1   0   1   0   0   0   0   0   0   0   0   0   0   0   1   0   0   0   1
!
!Ipr Ppl Ioc Mat Pcr Ls1 Ls2 Ls3 NLI Prf Ins Rpa Sym Hkl Fou Sho Ana
   2   0   1   0   1   0   4   0   0  -3   0   0   0   0   2   0   0
!
!NCY  Eps  R_at  R_an  R_pr  R_gl     Thmin       Step       Thmax    PSD    Sent0
 50  0.20  0.05  0.05  0.05  0.05      0.0000   0.100000   160.0000   0.000   0.000
!
!
      10    !Number of refined parameters
!-------------------------------------------------------------------------------
!  Data for PHASE number:   1  ==> Current R_Bragg for Pattern#  1:   2.7154
!-------------------------------------------------------------------------------
Tb2Ti2O7
!
!Nat Dis Ang Pr1 Pr2 Pr3 Jbt Irf Isy Str Furth       ATZ    Nvk Npr More
   4   0   0 0.0 0.0 1.0   0   4   0   0   0      67273.156   0   0   0
!
!
F d -3 m                 <--Space group symbol
!Atom   Typ       X        Y        Z     Biso       Occ     In Fin N_t Spc /Codes
!    beta11   beta22   beta33   beta12   beta13   beta23  /Codes
Tb     TB      0.50000  0.50000  0.50000  0.00000   0.33333   0   0   2    0  
                  0.00     0.00     0.00     0.00      0.00
      0.00134  0.00134  0.00134 -0.00042 -0.00042  -0.00042
        31.00    31.00    31.00    61.00    61.00     61.00
Ti     TI      0.00000  0.00000  0.00000  0.00000   0.33333   0   0   2    0  
                  0.00     0.00     0.00     0.00      0.00
      0.00118  0.00118  0.00118 -0.00007 -0.00007  -0.00007
        91.00    91.00    91.00   101.00   101.00    101.00
O1     O       0.32804  0.12500  0.12500  0.00000   1.00000   0   0   2    0  
                  0.00     0.00     0.00     0.00      0.00
      0.00141  0.00106  0.00106  0.00000  0.00000   0.00037
        81.00    71.00    71.00     0.00     0.00     51.00
O2     O       0.37500  0.37500  0.37500  0.00000   0.16667   0   0   2    0  
                  0.00     0.00     0.00     0.00      0.00
      0.00084  0.00084  0.00084  0.00000  0.00000   0.00000
        41.00    41.00    41.00     0.00     0.00      0.00
!-------> Scale, Extinction and  Cell Parameters for Pattern #  1
!  Scale Factors 
!   Sc1        Sc2         Sc3         Sc4         Sc5         Sc6
  0.3752       0.000       0.000       0.000       0.000       0.000    
       11.00        0.00        0.00        0.00        0.00        0.00
!  Extinction Parameters 
!   Ext1        Ext2        Ext3        Ext4        Ext5        Ext6        Ext7   Ext-Model
  0.1834       0.000       0.000       0.000       0.000       0.000       0.000       1
       21.00        0.00        0.00        0.00        0.00        0.00        0.00
!     a          b         c        alpha      beta       gamma      # Cell Info
  10.130000  10.130000  10.130000  90.000000  90.000000  90.000000   
    0.00000    0.00000    0.00000    0.00000    0.00000    0.00000
! x-Lambda/2 
     0.00000
        0.00
!  2Th1/TOF1    2Th2/TOF2  Pattern to plot
       0.000     160.000       1

File: docs/docs/verification/fullprof/sc-neut-tof_taurine_basic/taurine.pcr
COMM Taurine
! Current global Chi2 (Bragg contrib.) =      36.29    
! Files => DAT-file: taurine,  PCR-file: taurine
!Job Npr Nph Nba Nex Nsc Nor Dum Iwg Ilo Ias Res Ste Nre Cry Uni Cor Opt Aut
  -1   0   1   0   0   0   0   0   0   0   0   0   0   0   1   0   0   0   1
!
!Ipr Ppl Ioc Mat Pcr Ls1 Ls2 Ls3 NLI Prf Ins Rpa Sym Hkl Fou Sho Ana
   0   0   1   0   1   0   4   0   0   3   0  -1   0   0   0   0   0
!
!NCY  Eps  R_at  R_an  R_pr  R_gl     Thmin       Step       Thmax    PSD    Sent0
 20  0.10  1.00  1.00  1.00  1.00      0.1108   0.020000   150.0000   0.000   0.000
!
!
      57    !Number of refined parameters
!-------------------------------------------------------------------------------
!  Data for PHASE number:   1  ==> Current R_Bragg for Pattern#  1:  18.3328
!-------------------------------------------------------------------------------
taurine
!
!Nat Dis Ang Pr1 Pr2 Pr3 Jbt Irf Isy Str Furth       ATZ    Nvk Npr More
  14   0   0 0.0 0.0 1.0   0   4   0   0   0        500.571   0   0   1
!
!Jvi Jdi Hel Sol Mom Ter  Brind   RMua    RMub    RMuc   Jtyp  Nsp_Ref Ph_Shift N_Domains
   0   0   0   0   0   0  1.0000  1.0000  3.0000  0.0000   -1      0      0      0
!
!
P 21/c                   <--Space group symbol
!Atom   Typ       X        Y        Z     Biso       Occ     In Fin N_t Spc /Codes
S1     S       0.19448  0.35173  0.34730  1.37018   1.00000   0   0   0    0  
                101.00   111.00   121.00    21.00      0.00
O1     O       0.31207  0.23951  0.35143  2.68011   1.00000   0   0   0    0  
                131.00   141.00   151.00    31.00      0.00
O2     O      -0.05909  0.33563  0.29636  3.50515   1.00000   0   0   0    0  
                161.00   171.00   181.00    41.00      0.00
O3     O       0.22105  0.41215  0.50573  1.83513   1.00000   0   0   0    0  
                191.00   201.00   211.00    51.00      0.00
N1     N       0.26340  0.62808  0.33048  2.07364   1.00000   0   0   0    0  
                221.00   231.00   241.00    61.00      0.00
H1     H       0.12861  0.58669  0.41769  3.31527   1.00000   0   0   0    0  
                251.00   261.00   271.00    71.00      0.00
H2     H       0.18953  0.71385  0.31124  4.46988   1.00000   0   0   0    0  
                281.00   291.00   301.00   571.00      0.00
H3     H       0.43970  0.62023  0.34592  4.34151   1.00000   0   0   0    0  
                311.00   321.00   331.00   561.00      0.00
C1     C       0.34384  0.44116  0.20155  1.73667   1.00000   0   0   0    0  
                341.00   351.00   361.00   551.00      0.00
H11    H       0.55246  0.43345  0.24304  3.32279   1.00000   0   0   0    0  
                371.00   381.00   391.00   541.00      0.00
H12    H       0.32537  0.38970  0.08264  3.05746   1.00000   0   0   0    0  
                401.00   411.00   421.00   531.00      0.00
C2     C       0.20029  0.55716  0.18272  1.66017   1.00000   0   0   0    0  
                431.00   441.00   451.00   521.00      0.00
H21    H       0.27650  0.60004  0.07688  2.15403   1.00000   0   0   0    0  
                461.00   471.00   481.00    91.00      0.00
H22    H      -0.00383  0.54767  0.15762  4.71303   1.00000   0   0   0    0  
                491.00   501.00   511.00    81.00      0.00
!-------> Scale, Extinction and  Cell Parameters for Pattern #  1
!  Scale Factors 
!   Sc1        Sc2         Sc3         Sc4         Sc5         Sc6
   2.711       0.000       0.000       0.000       0.000       0.000    
       10.20        0.00        0.00        0.00        0.00        0.00
!  Extinction Parameters 
!   Ext1        Ext2        Ext3        Ext4        Ext5        Ext6        Ext7   Ext-Model
   0.000       0.000       0.000       0.000       0.000       0.000       0.000       1
        0.00        0.00        0.00        0.00        0.00        0.00        0.00
!     a          b         c        alpha      beta       gamma      # Cell Info
   5.272901  11.656491   7.838297  90.000000  94.010994  90.000000   
    0.00000    0.00000    0.00000    0.00000    0.00000    0.00000
! x-Lambda/2 
     0.00000
        0.00
!  2Th1/TOF1    2Th2/TOF2  Pattern to plot
       0.111     150.000       1
