Repository: easyscience/diffraction-lib

<p>
  <picture>
    <!-- light mode logo -->
    <source media='(prefers-color-scheme: light)' srcset='https://raw.githubusercontent.com/easyscience/assets-branding/refs/heads/master/easydiffraction/logos/light.svg'>
    <!-- dark mode logo -->
    <source media='(prefers-color-scheme: dark)' srcset='https://raw.githubusercontent.com/easyscience/assets-branding/refs/heads/master/easydiffraction/logos/dark.svg'>
    <!-- default logo == light mode logo -->
  </picture>
**EasyDiffraction** is a software for calculating diffraction patterns
based on a structural model and refining its parameters against
experimental data.

<!-- HOME REPOSITORY SECTION -->

**EasyDiffraction** is developed both as a Python library and as a
cross-platform desktop application.

Here, we focus on the Python library. For the graphical user interface
(GUI), please see the corresponding
[GUI resources](https://github.com/easyscience/diffraction-app).

License:
[BSD 3-Clause](https://github.com/easyscience/diffraction-lib/blob/master/LICENSE)

## Useful Links

### For Users

- 📖
  [Documentation](https://easyscience.github.io/diffraction-lib/latest)
- 🚀
  [Getting Started](https://easyscience.github.io/diffraction-lib/latest/introduction)
- 🧪
  [Tutorials](https://easyscience.github.io/diffraction-lib/latest/tutorials)
- 💬
  [Get in Touch](https://easyscience.github.io/diffraction-lib/latest/introduction/#get-in-touch)
- 🧾
  [Citation](https://easyscience.github.io/diffraction-lib/latest/introduction/#citation)

File: docs/docs/verification/fullprof/pd-neut-cwl_lab6/ECH0030684_LaB6_1p622A.sum


        **********************************************************
        ** PROGRAM FullProf.2k (Version 8.40 - Feb2026-ILL JRC) **
        **********************************************************
                       M U L T I -- P A T T E R N                 
            Rietveld, Profile Matching & Integrated Intensity     
                 Refinement of X-ray and/or Neutron Data


    Date: 18/06/2026  Time: 16:58:59.884                              

 => PCR file code: ECH0030684_LaB6_1p622A
 => DAT file code: ECH0030684_LaB6_1p62 -> Relative contribution: 1.0000                                                            
 => Title: LaB6 Ge(331)

 ==> CONDITIONS OF THIS RUN FOR PATTERN No.:  1

 => Global Refinement of neutron powder data                                                                                        
 => The    7th default profile function was selected

 => X-Y type of data: 2theta/TOF/E(Kev) Intens sigma for pattern:  1
 => Analysis of refinement at the end
 => Wavelengths:  1.62253 1.62253
 => Cos(Monochromator angle)=   0.0000
 => Absorption correction (AC), muR-eff =   0.0000  0.0000
 => Base of peaks: 2.0*HW*   12.00
 ==> Angular range, step and number of points:
     2Thmin:       4.164220  2Thmax:     163.756378  Step:       0.049998  No. of points:   3194
 =>-------> Pattern#  1
 => Crystal Structure Refinement for phase: 1
 => The density (volumic mass) of phase 1 is:    4.711 g/cm3
 => Scor: 5.3741

 ==> RESULTS OF REFINEMENT:


 => No. of fitted parameters:    0


------------------------------------------------------------------------------
 => Phase No.  1 nuclear                                 P m -3 m            
------------------------------------------------------------------------------

 =>  No. of reflections for pattern#:   1:    28  


 ==> ATOM PARAMETERS:

  Name      x     sx       y     sy       z      sz      B   sB   occ. socc.  Mult
 La      0.00000(   0)  0.00000(   0)  0.00000(   0)  0.600(  0)  0.021(  0)    1
 B       0.19978(   0)  0.50000(   0)  0.50000(   0)  0.445(  0)  0.125(  0)    6

 ==> PROFILE PARAMETERS FOR PATTERN#  1

 => Cell parameters      :
                              4.15689   0.00000
                              4.15689   0.00000
                              4.15689   0.00000
                             90.00000   0.00000
                             90.00000   0.00000
                             90.00000   0.00000
 
 => overall scale factor :   141.1285      0.000000    
 => Eta(p-v) or m(p-vii) :    0.00000   0.00000
 => Overall tem. factor  :    0.00000   0.00000
 => Halfwidth parameters :    0.08966   0.00000
                             -0.37579   0.00000
                              0.47652   0.00000
 => Preferred orientation:    0.00000   0.00000
                              0.00000   0.00000
 => Asymmetry parameters :    0.00000   0.00000
                              0.00000   0.00000
                              0.00000   0.00000
                              0.00000   0.00000
 => X and y parameters   :    0.00000   0.00000
                              0.05243   0.00000
 => Strain parameters    :    0.00000   0.00000
                              0.00000   0.00000
                              0.00000   0.00000
 => Size parameters (G,L):    0.00000   0.00000
                              0.00000   0.00000

 => Add. shape parameters: 
                             0.800000E-01   0.00000    
                             0.800000E-01   0.00000    



 ==> GLOBAL PARAMETERS FOR PATTERN#  1


 => Zero-point:    -0.2111    0.0000
 => Background Polynomial Parameters ==>
                               782.02      0.0000    
                               75.285      0.0000    
                               291.74      0.0000    
                              -3.1490      0.0000    
                              -329.24      0.0000    
                               0.0000      0.0000    
 
 => Cos(2theta)-shift parameter :   0.0000  0.0000
 => Sin(2theta)-shift parameter :   0.0000  0.0000

 ==> RELIABILITY FACTORS WITH ALL NON-EXCLUDED POINTS FOR PATTERN:  1

  => Cycle:  1 => MaxCycle:200
 => N-P+C:  3076
 =>  R-factors (not corrected for background) for Pattern:  1
 => Rp:  92.8     Rwp:  123.     Rexp:    2.76 Chi2: 0.200E+04  L.S. refinement
 => Conventional Rietveld R-factors for Pattern:  1
 => Rp:  184.     Rwp:  210.     Rexp:    4.69 Chi2: 0.200E+04
 => Deviance:  0.388E+07     Dev*  :   1260.    
 => DW-Stat.:    0.0174     DW-exp:     1.8880
 => N-sigma of the GoF:    78515.461

 ==> RELIABILITY FACTORS FOR POINTS WITH BRAGG CONTRIBUTIONS FOR PATTERN:  1

 => N-P+C:  2991
 =>  R-factors (not corrected for background) for Pattern:  1
 => Rp:  93.9     Rwp:  124.     Rexp:    2.74 Chi2: 0.206E+04  L.S. refinement
 => Conventional Rietveld R-factors for Pattern:  1
 => Rp:  184.     Rwp:  210.     Rexp:    4.62 Chi2: 0.206E+04
 => Deviance:  0.388E+07     Dev*  :   1296.    
 => DW-Stat.:    0.0174     DW-exp:     1.8864
 => N-sigma of the GoF:    79623.203

 => Global user-weigthed Chi2 (Bragg contrib.):  0.206E+04

     -----------------------------------------------------
     BRAGG R-Factors and weight fractions for Pattern #  1
     -----------------------------------------------------

 => Phase:  1     nuclear
 => Bragg R-factor:   183.       Vol:   71.830( 0.000)  Fract(%):  100.00( 0.00)
 => Rf-factor=  68.3             ATZ:         203.711   Brindley:  1.0000

 
              CPU Time:     0.646 seconds
                            0.011 minutes

 => Run finished at:     Date: 18/06/2026  Time: 16:59:00.529

File: docs/docs/verification/fullprof/pd-neut-cwl_lab6/ECH0030684_LaB6_1p622A_11B.sum


        **********************************************************
        ** PROGRAM FullProf.2k (Version 8.40 - Feb2026-ILL JRC) **
        **********************************************************
                       M U L T I -- P A T T E R N                 
            Rietveld, Profile Matching & Integrated Intensity     
                 Refinement of X-ray and/or Neutron Data


    Date: 18/06/2026  Time: 23:03:41.612                              

 => PCR file code: ECH0030684_LaB6_1p622A_11B
 => DAT file code: ECH0030684_LaB6_1p62 -> Relative contribution: 1.0000                                                            
 => Title: LaB6 Ge(331)

 ==> CONDITIONS OF THIS RUN FOR PATTERN No.:  1

 => Global Refinement of neutron powder data                                                                                        
 => The    7th default profile function was selected

 => X-Y type of data: 2theta/TOF/E(Kev) Intens sigma for pattern:  1
 => Analysis of refinement at the end
 => Wavelengths:  1.62390 1.62390
 => Cos(Monochromator angle)=   0.0000
 => Absorption correction (AC), muR-eff =   0.0000  0.0000
 => Base of peaks: 2.0*HW*   12.00
 ==> Angular range, step and number of points:
     2Thmin:       4.164220  2Thmax:     163.756378  Step:       0.049998  No. of points:   3194
 =>-------> Pattern#  1
 => Crystal Structure Refinement for phase: 1
 => The density (volumic mass) of phase 1 is:    4.711 g/cm3
 => Scor: 3.3817

 ==> RESULTS OF REFINEMENT:


 => No. of fitted parameters:    0


------------------------------------------------------------------------------
 => Phase No.  1 nuclear                                 P m -3 m            
------------------------------------------------------------------------------

 =>  No. of reflections for pattern#:   1:    28  


 ==> ATOM PARAMETERS:

  Name      x     sx       y     sy       z      sz      B   sB   occ. socc.  Mult
 La      0.00000(   0)  0.00000(   0)  0.00000(   0)  0.258(  0)  0.021(  0)    1
 B       0.19972(   0)  0.50000(   0)  0.50000(   0)  0.119(  0)  0.125(  0)    6

 ==> PROFILE PARAMETERS FOR PATTERN#  1

 => Cell parameters      :
                              4.15689   0.00000
                              4.15689   0.00000
                              4.15689   0.00000
                             90.00000   0.00000
                             90.00000   0.00000
                             90.00000   0.00000
 
 => overall scale factor :   42.98374      0.000000    
 => Eta(p-v) or m(p-vii) :    0.00000   0.00000
 => Overall tem. factor  :    0.00000   0.00000
 => Halfwidth parameters :    0.14343   0.00000
                             -0.52314   0.00000
                              0.59041   0.00000
 => Preferred orientation:    0.00000   0.00000
                              0.00000   0.00000
 => Asymmetry parameters :    0.00000   0.00000
                              0.00000   0.00000
                              0.00000   0.00000
                              0.00000   0.00000
 => X and y parameters   :    0.00000   0.00000
                              0.05452   0.00000
 => Strain parameters    :    0.00000   0.00000
                              0.00000   0.00000
                              0.00000   0.00000
 => Size parameters (G,L):    0.00000   0.00000
                              0.00000   0.00000

 => Add. shape parameters: 
                              0.00000       0.00000    
                              0.00000       0.00000    



 ==> GLOBAL PARAMETERS FOR PATTERN#  1


 => Zero-point:    -0.4578    0.0000
 => Background Polynomial Parameters ==>
                               777.35      0.0000    
                               52.434      0.0000    
                               365.76      0.0000    
                               14.659      0.0000    
                              -415.68      0.0000    
                               0.0000      0.0000    
 
 => Cos(2theta)-shift parameter :   0.0000  0.0000
 => Sin(2theta)-shift parameter :   0.0000  0.0000

 ==> RELIABILITY FACTORS WITH ALL NON-EXCLUDED POINTS FOR PATTERN:  1

  => Cycle:  1 => MaxCycle:200
 => N-P+C:  3076
 =>  R-factors (not corrected for background) for Pattern:  1
 => Rp:  31.5     Rwp:  59.1     Rexp:    2.76 Chi2:  460.      L.S. refinement
 => Conventional Rietveld R-factors for Pattern:  1
 => Rp:  62.7     Rwp:  101.     Rexp:    4.69 Chi2:  460.    
 => Deviance:  0.128E+07     Dev*  :   414.5    
 => DW-Stat.:    0.0667     DW-exp:     1.8880
 => N-sigma of the GoF:    17982.492

 ==> RELIABILITY FACTORS FOR POINTS WITH BRAGG CONTRIBUTIONS FOR PATTERN:  1

 => N-P+C:  3011
 =>  R-factors (not corrected for background) for Pattern:  1
 => Rp:  31.8     Rwp:  59.4     Rexp:    2.74 Chi2:  469.      L.S. refinement
 => Conventional Rietveld R-factors for Pattern:  1
 => Rp:  62.6     Rwp:  101.     Rexp:    4.64 Chi2:  469.    
 => Deviance:  0.128E+07     Dev*  :   423.5    
 => DW-Stat.:    0.0667     DW-exp:     1.8867
 => N-sigma of the GoF:    18175.486

 => Global user-weigthed Chi2 (Bragg contrib.):   469.    

     -----------------------------------------------------
     BRAGG R-Factors and weight fractions for Pattern #  1
     -----------------------------------------------------

 => Phase:  1     nuclear
 => Bragg R-factor:   4.28       Vol:   71.830( 0.000)  Fract(%):  100.00( 0.00)
 => Rf-factor=  2.31             ATZ:         203.711   Brindley:  1.0000

 
              CPU Time:     0.184 seconds
                            0.003 minutes

 => Run finished at:     Date: 18/06/2026  Time: 23:03:41.797

File: docs/docs/verification/fullprof/pd-neut-cwl_lab6/ECH0030684_LaB6_1p622A_absorption.sum


        **********************************************************
        ** PROGRAM FullProf.2k (Version 8.40 - Feb2026-ILL JRC) **
        **********************************************************
                       M U L T I -- P A T T E R N                 
            Rietveld, Profile Matching & Integrated Intensity     
                 Refinement of X-ray and/or Neutron Data


    Date: 18/06/2026  Time: 23:03:42.790                              

 => PCR file code: ECH0030684_LaB6_1p622A_absorption
 => DAT file code: ECH0030684_LaB6_1p62 -> Relative contribution: 1.0000                                                            
 => Title: LaB6 Ge(331)

 ==> CONDITIONS OF THIS RUN FOR PATTERN No.:  1

 => Global Refinement of neutron powder data                                                                                        
 => The    7th default profile function was selected

 => X-Y type of data: 2theta/TOF/E(Kev) Intens sigma for pattern:  1
 => Analysis of refinement at the end
 => Wavelengths:  1.62390 1.62390
 => Cos(Monochromator angle)=   0.0000
 => Absorption correction (AC), muR-eff =   0.7000  0.0000
 => AC : Cylinder Debye-Scherrer (Hewat formula)
 => Base of peaks: 2.0*HW*   12.00
 ==> Angular range, step and number of points:
     2Thmin:       4.164220  2Thmax:     163.756378  Step:       0.049998  No. of points:   3194
 =>-------> Pattern#  1
 => Crystal Structure Refinement for phase: 1
 => The density (volumic mass) of phase 1 is:    4.711 g/cm3
 => Scor: 5.2165

 ==> RESULTS OF REFINEMENT:


 => No. of fitted parameters:    0


------------------------------------------------------------------------------
 => Phase No.  1 nuclear                                 P m -3 m            
------------------------------------------------------------------------------

 =>  No. of reflections for pattern#:   1:    28  


 ==> ATOM PARAMETERS:

  Name      x     sx       y     sy       z      sz      B   sB   occ. socc.  Mult
 La      0.00000(   0)  0.00000(   0)  0.00000(   0)  0.258(  0)  0.021(  0)    1
 B       0.19972(   0)  0.50000(   0)  0.50000(   0)  0.119(  0)  0.125(  0)    6

 ==> PROFILE PARAMETERS FOR PATTERN#  1

 => Cell parameters      :
                              4.15689   0.00000
                              4.15689   0.00000
                              4.15689   0.00000
                             90.00000   0.00000
                             90.00000   0.00000
                             90.00000   0.00000
 
 => overall scale factor :   42.98374      0.000000    
 => Eta(p-v) or m(p-vii) :    0.00000   0.00000
 => Overall tem. factor  :    0.00000   0.00000
 => Halfwidth parameters :    0.14343   0.00000
                             -0.52314   0.00000
                              0.59041   0.00000
 => Preferred orientation:    0.00000   0.00000
                              0.00000   0.00000
 => Asymmetry parameters :    0.00000   0.00000
                              0.00000   0.00000
                              0.00000   0.00000
                              0.00000   0.00000
 => X and y parameters   :    0.00000   0.00000
                              0.05452   0.00000
 => Strain parameters    :    0.00000   0.00000
                              0.00000   0.00000
                              0.00000   0.00000
 => Size parameters (G,L):    0.00000   0.00000
                              0.00000   0.00000

 => Add. shape parameters: 
                              0.00000       0.00000    
                              0.00000       0.00000    



 ==> GLOBAL PARAMETERS FOR PATTERN#  1


 => Zero-point:    -0.4578    0.0000
 => Background Polynomial Parameters ==>
                               777.35      0.0000    
                               52.434      0.0000    
                               365.76      0.0000    
                               14.659      0.0000    
                              -415.68      0.0000    
                               0.0000      0.0000    
 
 => Cos(2theta)-shift parameter :   0.0000  0.0000
 => Sin(2theta)-shift parameter :   0.0000  0.0000

 ==> RELIABILITY FACTORS WITH ALL NON-EXCLUDED POINTS FOR PATTERN:  1

  => Cycle:  1 => MaxCycle:200
 => N-P+C:  3076
 =>  R-factors (not corrected for background) for Pattern:  1
 => Rp:  41.0     Rwp:  47.9     Rexp:    2.76 Chi2:  302.      L.S. refinement
 => Conventional Rietveld R-factors for Pattern:  1
 => Rp:  81.7     Rwp:  81.6     Rexp:    4.69 Chi2:  302.    
 => Deviance:  0.341E+07     Dev*  :   1107.    
 => DW-Stat.:    0.0274     DW-exp:     1.8880
 => N-sigma of the GoF:    11811.550

 ==> RELIABILITY FACTORS FOR POINTS WITH BRAGG CONTRIBUTIONS FOR PATTERN:  1

 => N-P+C:  3011
 =>  R-factors (not corrected for background) for Pattern:  1
 => Rp:  41.4     Rwp:  48.2     Rexp:    2.74 Chi2:  309.      L.S. refinement
 => Conventional Rietveld R-factors for Pattern:  1
 => Rp:  81.6     Rwp:  81.5     Rexp:    4.64 Chi2:  309.    
 => Deviance:  0.341E+07     Dev*  :   1131.    
 => DW-Stat.:    0.0274     DW-exp:     1.8867
 => N-sigma of the GoF:    11938.288

 => Global user-weigthed Chi2 (Bragg contrib.):   309.    

     -----------------------------------------------------
     BRAGG R-Factors and weight fractions for Pattern #  1
     -----------------------------------------------------

 => Phase:  1     nuclear
 => Bragg R-factor:   76.6       Vol:   71.830( 0.000)  Fract(%):  100.00( 0.00)
 => Rf-factor=  52.0             ATZ:         203.711   Brindley:  1.0000

 
              CPU Time:     0.176 seconds
                            0.003 minutes

 => Run finished at:     Date: 18/06/2026  Time: 23:03:42.965

File: docs/docs/verification/fullprof/pd-neut-cwl_lab6/ECH0030684_LaB6_1p622A_baseline.sum


        **********************************************************
        ** PROGRAM FullProf.2k (Version 8.40 - Feb2026-ILL JRC) **
        **********************************************************
                       M U L T I -- P A T T E R N                 
            Rietveld, Profile Matching & Integrated Intensity     
                 Refinement of X-ray and/or Neutron Data


    Date: 18/06/2026  Time: 23:03:41.359                              

 => PCR file code: ECH0030684_LaB6_1p622A_baseline
 => DAT file code: ECH0030684_LaB6_1p62 -> Relative contribution: 1.0000                                                            
 => Title: LaB6 Ge(331)

 ==> CONDITIONS OF THIS RUN FOR PATTERN No.:  1

 => Global Refinement of neutron powder data                                                                                        
 => The    7th default profile function was selected

 => X-Y type of data: 2theta/TOF/E(Kev) Intens sigma for pattern:  1
 => Analysis of refinement at the end
 => Wavelengths:  1.62390 1.62390
 => Cos(Monochromator angle)=   0.0000
 => Absorption correction (AC), muR-eff =   0.0000  0.0000
 => Base of peaks: 2.0*HW*   12.00
 ==> Angular range, step and number of points:
     2Thmin:       4.164220  2Thmax:     163.756378  Step:       0.049998  No. of points:   3194
 =>-------> Pattern#  1
 => Crystal Structure Refinement for phase: 1
 => The density (volumic mass) of phase 1 is:    4.711 g/cm3
 => Scor: 3.8624

 ==> RESULTS OF REFINEMENT:


 => No. of fitted parameters:    0


------------------------------------------------------------------------------
 => Phase No.  1 nuclear                                 P m -3 m            
------------------------------------------------------------------------------

 =>  No. of reflections for pattern#:   1:    28  


 ==> ATOM PARAMETERS:

  Name      x     sx       y     sy       z      sz      B   sB   occ. socc.  Mult
 La      0.00000(   0)  0.00000(   0)  0.00000(   0)  0.258(  0)  0.021(  0)    1
 B       0.19972(   0)  0.50000(   0)  0.50000(   0)  0.119(  0)  0.125(  0)    6

 ==> PROFILE PARAMETERS FOR PATTERN#  1

 => Cell parameters      :
                              4.15689   0.00000
                              4.15689   0.00000
                              4.15689   0.00000
                             90.00000   0.00000
                             90.00000   0.00000
                             90.00000   0.00000
 
 => overall scale factor :   42.98374      0.000000    
 => Eta(p-v) or m(p-vii) :    0.00000   0.00000
 => Overall tem. factor  :    0.00000   0.00000
 => Halfwidth parameters :    0.14343   0.00000
                             -0.52314   0.00000
                              0.59041   0.00000
 => Preferred orientation:    0.00000   0.00000
                              0.00000   0.00000
 => Asymmetry parameters :    0.00000   0.00000
                              0.00000   0.00000
                              0.00000   0.00000
                              0.00000   0.00000
 => X and y parameters   :    0.00000   0.00000
                              0.05452   0.00000
 => Strain parameters    :    0.00000   0.00000
                              0.00000   0.00000
                              0.00000   0.00000
 => Size parameters (G,L):    0.00000   0.00000
                              0.00000   0.00000

 => Add. shape parameters: 
                              0.00000       0.00000    
                              0.00000       0.00000    



 ==> GLOBAL PARAMETERS FOR PATTERN#  1


 => Zero-point:    -0.4578    0.0000
 => Background Polynomial Parameters ==>
                               777.35      0.0000    
                               52.434      0.0000    
                               365.76      0.0000    
                               14.659      0.0000    
                              -415.68      0.0000    
                               0.0000      0.0000    
 
 => Cos(2theta)-shift parameter :   0.0000  0.0000
 => Sin(2theta)-shift parameter :   0.0000  0.0000

 ==> RELIABILITY FACTORS WITH ALL NON-EXCLUDED POINTS FOR PATTERN:  1

  => Cycle:  1 => MaxCycle:200
 => N-P+C:  3076
 =>  R-factors (not corrected for background) for Pattern:  1
 => Rp:  32.6     Rwp:  47.5     Rexp:    2.76 Chi2:  297.      L.S. refinement
 => Conventional Rietveld R-factors for Pattern:  1
 => Rp:  64.8     Rwp:  80.8     Rexp:    4.69 Chi2:  297.    
 => Deviance:  0.152E+07     Dev*  :   493.3    
 => DW-Stat.:    0.0646     DW-exp:     1.8880
 => N-sigma of the GoF:    11593.935

 ==> RELIABILITY FACTORS FOR POINTS WITH BRAGG CONTRIBUTIONS FOR PATTERN:  1

 => N-P+C:  3011
 =>  R-factors (not corrected for background) for Pattern:  1
 => Rp:  32.9     Rwp:  47.7     Rexp:    2.74 Chi2:  303.      L.S. refinement
 => Conventional Rietveld R-factors for Pattern:  1
 => Rp:  64.8     Rwp:  80.8     Rexp:    4.64 Chi2:  303.    
 => Deviance:  0.152E+07     Dev*  :   503.9    
 => DW-Stat.:    0.0646     DW-exp:     1.8867
 => N-sigma of the GoF:    11718.336

 => Global user-weigthed Chi2 (Bragg contrib.):   303.    

     -----------------------------------------------------
     BRAGG R-Factors and weight fractions for Pattern #  1
     -----------------------------------------------------

 => Phase:  1     nuclear
 => Bragg R-factor:   33.0       Vol:   71.830( 0.000)  Fract(%):  100.00( 0.00)
 => Rf-factor=  19.2             ATZ:         203.711   Brindley:  1.0000

 
              CPU Time:     0.238 seconds
                            0.004 minutes

 => Run finished at:     Date: 18/06/2026  Time: 23:03:41.594

File: docs/docs/verification/fullprof/pd-neut-cwl_lab6/ECH0030684_LaB6_1p622A_fcj.sum


        **********************************************************
        ** PROGRAM FullProf.2k (Version 8.40 - Feb2026-ILL JRC) **
        **********************************************************
                       M U L T I -- P A T T E R N                 
            Rietveld, Profile Matching & Integrated Intensity     
                 Refinement of X-ray and/or Neutron Data


    Date: 01/07/2026  Time: 21:01:03.515                              

 => PCR file code: ECH0030684_LaB6_1p622A_fcj
 => DAT file code: ECH0030684_LaB6_1p62 -> Relative contribution: 1.0000                                                            
 => Title: LaB6 Ge(331)

 ==> CONDITIONS OF THIS RUN FOR PATTERN No.:  1

 => Global Refinement of neutron powder data                                                                                        
 => The    7th default profile function was selected

 => X-Y type of data: 2theta/TOF/E(Kev) Intens sigma for pattern:  1
 => Analysis of refinement at the end
 => Wavelengths:  1.62390 1.62390
 => Cos(Monochromator angle)=   0.0000
 => Absorption correction (AC), muR-eff =   0.0000  0.0000
 => Base of peaks: 2.0*HW*   12.00
 ==> Angular range, step and number of points:
     2Thmin:       4.164220  2Thmax:     163.756378  Step:       0.049998  No. of points:   3194
 =>-------> Pattern#  1
 => Crystal Structure Refinement for phase: 1
 => The density (volumic mass) of phase 1 is:    4.711 g/cm3
 => Scor: 3.8880

 ==> RESULTS OF REFINEMENT:


 => No. of fitted parameters:    0


------------------------------------------------------------------------------
 => Phase No.  1 nuclear                                 P m -3 m            
------------------------------------------------------------------------------

 =>  No. of reflections for pattern#:   1:    28  


 ==> ATOM PARAMETERS:

  Name      x     sx       y     sy       z      sz      B   sB   occ. socc.  Mult
 La      0.00000(   0)  0.00000(   0)  0.00000(   0)  0.258(  0)  0.021(  0)    1
 B       0.19972(   0)  0.50000(   0)  0.50000(   0)  0.119(  0)  0.125(  0)    6

 ==> PROFILE PARAMETERS FOR PATTERN#  1

 => Cell parameters      :
                              4.15689   0.00000
                              4.15689   0.00000
                              4.15689   0.00000
                             90.00000   0.00000
                             90.00000   0.00000
                             90.00000   0.00000
 
 => overall scale factor :   42.98374      0.000000    
 => Eta(p-v) or m(p-vii) :    0.00000   0.00000
 => Overall tem. factor  :    0.00000   0.00000
 => Halfwidth parameters :    0.14343   0.00000
                             -0.52314   0.00000
                              0.59041   0.00000
 => Preferred orientation:    0.00000   0.00000
                              0.00000   0.00000
 => Asymmetry parameters :    0.00000   0.00000
                              0.00000   0.00000
                              0.00000   0.00000
                              0.00000   0.00000
 => X and y parameters   :    0.00000   0.00000
                              0.05452   0.00000
 => Strain parameters    :    0.00000   0.00000
                              0.00000   0.00000
                              0.00000   0.00000
 => Size parameters (G,L):    0.00000   0.00000
                              0.00000   0.00000

 => Add. shape parameters: 
                             0.800000E-01   0.00000    
                             0.800000E-01   0.00000    



 ==> GLOBAL PARAMETERS FOR PATTERN#  1


 => Zero-point:    -0.4578    0.0000
 => Background Polynomial Parameters ==>
                               777.35      0.0000    
                               52.434      0.0000    
                               365.76      0.0000    
                               14.659      0.0000    
                              -415.68      0.0000    
                               0.0000      0.0000    
 
 => Cos(2theta)-shift parameter :   0.0000  0.0000
 => Sin(2theta)-shift parameter :   0.0000  0.0000

 ==> RELIABILITY FACTORS WITH ALL NON-EXCLUDED POINTS FOR PATTERN:  1

  => Cycle:  1 => MaxCycle:200
 => N-P+C:  3076
 =>  R-factors (not corrected for background) for Pattern:  1
 => Rp:  33.5     Rwp:  48.9     Rexp:    2.76 Chi2:  315.      L.S. refinement
 => Conventional Rietveld R-factors for Pattern:  1
 => Rp:  66.6     Rwp:  83.3     Rexp:    4.69 Chi2:  315.    
 => Deviance:  0.162E+07     Dev*  :   527.9    
 => DW-Stat.:    0.0541     DW-exp:     1.8880
 => N-sigma of the GoF:    12322.860

 ==> RELIABILITY FACTORS FOR POINTS WITH BRAGG CONTRIBUTIONS FOR PATTERN:  1

 => N-P+C:  3011
 =>  R-factors (not corrected for background) for Pattern:  1
 => Rp:  33.8     Rwp:  49.2     Rexp:    2.74 Chi2:  322.      L.S. refinement
 => Conventional Rietveld R-factors for Pattern:  1
 => Rp:  66.5     Rwp:  83.3     Rexp:    4.64 Chi2:  322.    
 => Deviance:  0.162E+07     Dev*  :   539.3    
 => DW-Stat.:    0.0541     DW-exp:     1.8867
 => N-sigma of the GoF:    12455.086

 => Global user-weigthed Chi2 (Bragg contrib.):   322.    

     -----------------------------------------------------
     BRAGG R-Factors and weight fractions for Pattern #  1
     -----------------------------------------------------

 => Phase:  1     nuclear
 => Bragg R-factor:   33.1       Vol:   71.830( 0.000)  Fract(%):  100.00( 0.00)
 => Rf-factor=  19.3             ATZ:         203.711   Brindley:  1.0000

 
              CPU Time:     0.555 seconds
                            0.009 minutes

 => Run finished at:     Date: 01/07/2026  Time: 21:01:04.071

File: docs/docs/verification/fullprof/pd-neut-cwl_lab6/ECH0030684_LaB6_1p622A_noAbs.sum


        **********************************************************
        ** PROGRAM FullProf.2k (Version 8.40 - Feb2026-ILL JRC) **
        **********************************************************
                       M U L T I -- P A T T E R N                 
            Rietveld, Profile Matching & Integrated Intensity     
                 Refinement of X-ray and/or Neutron Data


    Date: 09/06/2026  Time: 12:42:01.107                              

 => PCR file code: ECH0030684_LaB6_1p622A_noAbs
 => DAT file code: ECH0030684_LaB6_1p62 -> Relative contribution: 1.0000                                                            
 => Title: LaB6 Ge(331)

 ==> CONDITIONS OF THIS RUN FOR PATTERN No.:  1

 => Global Refinement of neutron powder data                                                                                        
 => The    7th default profile function was selected

 => X-Y type of data: 2theta/TOF/E(Kev) Intens sigma for pattern:  1
 => Analysis of refinement at the end
 => Wavelengths:  1.62253 1.62253
 => Cos(Monochromator angle)=   0.0000
 => Absorption correction (AC), muR-eff =   0.0000  0.0000
 => Base of peaks: 2.0*HW*   12.00
 ==> Angular range, step and number of points:
     2Thmin:       4.164220  2Thmax:     163.756378  Step:       0.049998  No. of points:   3194
 =>-------> Pattern#  1
 => Crystal Structure Refinement for phase: 1
 => The density (volumic mass) of phase 1 is:    4.711 g/cm3
 => Scor: 2.9579

 ==> RESULTS OF REFINEMENT:


 => No. of fitted parameters:    0


------------------------------------------------------------------------------
 => Phase No.  1 nuclear                                 P m -3 m            
------------------------------------------------------------------------------

 =>  No. of reflections for pattern#:   1:    28  


 ==> ATOM PARAMETERS:

  Name      x     sx       y     sy       z      sz      B   sB   occ. socc.  Mult
 La      0.00000(   0)  0.00000(   0)  0.00000(   0)  0.322(  0)  0.021(  0)    1
 B       0.19978(   0)  0.50000(   0)  0.50000(   0)  0.169(  0)  0.125(  0)    6

 ==> PROFILE PARAMETERS FOR PATTERN#  1

 => Cell parameters      :
                              4.15689   0.00000
                              4.15689   0.00000
                              4.15689   0.00000
                             90.00000   0.00000
                             90.00000   0.00000
                             90.00000   0.00000
 
 => overall scale factor :   44.51785      0.000000    
 => Eta(p-v) or m(p-vii) :    0.00000   0.00000
 => Overall tem. factor  :    0.00000   0.00000
 => Halfwidth parameters :    0.08967   0.00000
                             -0.37586   0.00000
                              0.47631   0.00000
 => Preferred orientation:    0.00000   0.00000
                              0.00000   0.00000
 => Asymmetry parameters :    0.00000   0.00000
                              0.00000   0.00000
                              0.00000   0.00000
                              0.00000   0.00000
 => X and y parameters   :    0.00000   0.00000
                              0.05253   0.00000
 => Strain parameters    :    0.00000   0.00000
                              0.00000   0.00000
                              0.00000   0.00000
 => Size parameters (G,L):    0.00000   0.00000
                              0.00000   0.00000

 => Add. shape parameters: 
                             0.800000E-01   0.00000    
                             0.800000E-01   0.00000    



 ==> GLOBAL PARAMETERS FOR PATTERN#  1


 => Zero-point:    -0.2115    0.0000
 => Background Polynomial Parameters ==>
                               781.98      0.0000    
                               75.307      0.0000    
                               291.88      0.0000    
                              -3.1860      0.0000    
                              -329.30      0.0000    
                               0.0000      0.0000    
 
 => Cos(2theta)-shift parameter :   0.0529  0.0000
 => Sin(2theta)-shift parameter :   0.0907  0.0000

 ==> RELIABILITY FACTORS WITH ALL NON-EXCLUDED POINTS FOR PATTERN:  1

  => Cycle:  1 => MaxCycle:200
 => N-P+C:  3076
 =>  R-factors (not corrected for background) for Pattern:  1
 => Rp:  6.12     Rwp:  8.19     Rexp:    2.76 Chi2:  8.83      L.S. refinement
 => Conventional Rietveld R-factors for Pattern:  1
 => Rp:  12.2     Rwp:  13.9     Rexp:    4.69 Chi2:  8.83    
 => Deviance:  0.356E+05     Dev*  :   11.56    
 => DW-Stat.:    0.3571     DW-exp:     1.8880
 => N-sigma of the GoF:      307.205

 ==> RELIABILITY FACTORS FOR POINTS WITH BRAGG CONTRIBUTIONS FOR PATTERN:  1

 => N-P+C:  2989
 =>  R-factors (not corrected for background) for Pattern:  1
 => Rp:  6.16     Rwp:  8.24     Rexp:    2.74 Chi2:  9.06      L.S. refinement
 => Conventional Rietveld R-factors for Pattern:  1
 => Rp:  12.1     Rwp:  13.9     Rexp:    4.62 Chi2:  9.06    
 => Deviance:  0.354E+05     Dev*  :   11.86    
 => DW-Stat.:    0.3584     DW-exp:     1.8863
 => N-sigma of the GoF:      311.542

 => Global user-weigthed Chi2 (Bragg contrib.):   9.09    

     -----------------------------------------------------
     BRAGG R-Factors and weight fractions for Pattern #  1
     -----------------------------------------------------

 => Phase:  1     nuclear
 => Bragg R-factor:   3.50       Vol:   71.830( 0.000)  Fract(%):  100.00( 0.00)
 => Rf-factor=  2.14             ATZ:         203.711   Brindley:  1.0000

 
              CPU Time:     0.539 seconds
                            0.009 minutes

 => Run finished at:     Date: 09/06/2026  Time: 12:42:01.651

File: docs/docs/verification/fullprof/pd-neut-cwl_lab6/ECH0030684_LaB6_1p622A_noAbs_noSLDL.sum


        **********************************************************
        ** PROGRAM FullProf.2k (Version 8.40 - Feb2026-ILL JRC) **
        **********************************************************
                       M U L T I -- P A T T E R N                 
            Rietveld, Profile Matching & Integrated Intensity     
                 Refinement of X-ray and/or Neutron Data


    Date: 09/06/2026  Time: 12:42:00.856                              

 => PCR file code: ECH0030684_LaB6_1p622A_noAbs_noSLDL
 => DAT file code: ECH0030684_LaB6_1p62 -> Relative contribution: 1.0000                                                            
 => Title: LaB6 Ge(331)

 ==> CONDITIONS OF THIS RUN FOR PATTERN No.:  1

 => Global Refinement of neutron powder data                                                                                        
 => The    7th default profile function was selected

 => X-Y type of data: 2theta/TOF/E(Kev) Intens sigma for pattern:  1
 => Analysis of refinement at the end
 => Wavelengths:  1.62390 1.62390
 => Cos(Monochromator angle)=   0.0000
 => Absorption correction (AC), muR-eff =   0.0000  0.0000
 => Base of peaks: 2.0*HW*   12.00
 ==> Angular range, step and number of points:
     2Thmin:       4.164220  2Thmax:     163.756378  Step:       0.049998  No. of points:   3194
 =>-------> Pattern#  1
 => Crystal Structure Refinement for phase: 1
 => The density (volumic mass) of phase 1 is:    4.711 g/cm3
 => Scor: 3.3186

 ==> RESULTS OF REFINEMENT:


 => No. of fitted parameters:    0


------------------------------------------------------------------------------
 => Phase No.  1 nuclear                                 P m -3 m            
------------------------------------------------------------------------------

 =>  No. of reflections for pattern#:   1:    28  


 ==> ATOM PARAMETERS:

  Name      x     sx       y     sy       z      sz      B   sB   occ. socc.  Mult
 La      0.00000(   0)  0.00000(   0)  0.00000(   0)  0.258(  0)  0.021(  0)    1
 B       0.19972(   0)  0.50000(   0)  0.50000(   0)  0.119(  0)  0.125(  0)    6

 ==> PROFILE PARAMETERS FOR PATTERN#  1

 => Cell parameters      :
                              4.15689   0.00000
                              4.15689   0.00000
                              4.15689   0.00000
                             90.00000   0.00000
                             90.00000   0.00000
                             90.00000   0.00000
 
 => overall scale factor :   42.98374      0.000000    
 => Eta(p-v) or m(p-vii) :    0.00000   0.00000
 => Overall tem. factor  :    0.00000   0.00000
 => Halfwidth parameters :    0.14343   0.00000
                             -0.52314   0.00000
                              0.59041   0.00000
 => Preferred orientation:    0.00000   0.00000
                              0.00000   0.00000
 => Asymmetry parameters :    0.00000   0.00000
                              0.00000   0.00000
                              0.00000   0.00000
                              0.00000   0.00000
 => X and y parameters   :    0.00000   0.00000
                              0.05452   0.00000
 => Strain parameters    :    0.00000   0.00000
                              0.00000   0.00000
                              0.00000   0.00000
 => Size parameters (G,L):    0.00000   0.00000
                              0.00000   0.00000

 => Add. shape parameters: 
                              0.00000       0.00000    
                              0.00000       0.00000    



 ==> GLOBAL PARAMETERS FOR PATTERN#  1


 => Zero-point:    -0.4578    0.0000
 => Background Polynomial Parameters ==>
                               777.35      0.0000    
                               52.434      0.0000    
                               365.76      0.0000    
                               14.659      0.0000    
                              -415.68      0.0000    
                               0.0000      0.0000    
 
 => Cos(2theta)-shift parameter :   0.0115  0.0000
 => Sin(2theta)-shift parameter :   0.2433  0.0000

 ==> RELIABILITY FACTORS WITH ALL NON-EXCLUDED POINTS FOR PATTERN:  1

  => Cycle:  1 => MaxCycle:200
 => N-P+C:  3076
 =>  R-factors (not corrected for background) for Pattern:  1
 => Rp:  7.78     Rwp:  10.5     Rexp:    2.76 Chi2:  14.6      L.S. refinement
 => Conventional Rietveld R-factors for Pattern:  1
 => Rp:  15.5     Rwp:  17.9     Rexp:    4.69 Chi2:  14.6    
 => Deviance:  0.646E+05     Dev*  :   21.01    
 => DW-Stat.:    0.2426     DW-exp:     1.8880
 => N-sigma of the GoF:      533.539

 ==> RELIABILITY FACTORS FOR POINTS WITH BRAGG CONTRIBUTIONS FOR PATTERN:  1

 => N-P+C:  3009
 =>  R-factors (not corrected for background) for Pattern:  1
 => Rp:  7.83     Rwp:  10.6     Rexp:    2.74 Chi2:  14.9      L.S. refinement
 => Conventional Rietveld R-factors for Pattern:  1
 => Rp:  15.4     Rwp:  17.9     Rexp:    4.64 Chi2:  14.9    
 => Deviance:  0.646E+05     Dev*  :   21.45    
 => DW-Stat.:    0.2429     DW-exp:     1.8867
 => N-sigma of the GoF:      539.393

 => Global user-weigthed Chi2 (Bragg contrib.):   14.9    

     -----------------------------------------------------
     BRAGG R-Factors and weight fractions for Pattern #  1
     -----------------------------------------------------

 => Phase:  1     nuclear
 => Bragg R-factor:   4.22       Vol:   71.830( 0.000)  Fract(%):  100.00( 0.00)
 => Rf-factor=  2.28             ATZ:         203.711   Brindley:  1.0000

 
              CPU Time:     0.227 seconds
                            0.004 minutes

 => Run finished at:     Date: 09/06/2026  Time: 12:42:01.084
