Repository: easyscience/diffraction-lib

<p>
  <picture>
    <!-- light mode logo -->
    <source media='(prefers-color-scheme: light)' srcset='https://raw.githubusercontent.com/easyscience/assets-branding/refs/heads/master/easydiffraction/logos/light.svg'>
    <!-- dark mode logo -->
    <source media='(prefers-color-scheme: dark)' srcset='https://raw.githubusercontent.com/easyscience/assets-branding/refs/heads/master/easydiffraction/logos/dark.svg'>
    <!-- default logo == light mode logo -->
  </picture>
**EasyDiffraction** is a software for calculating diffraction patterns
based on a structural model and refining its parameters against
experimental data.

<!-- HOME REPOSITORY SECTION -->

File: docs/docs/verification/fullprof/pd-neut-cwl_lab6/ECH0030684_LaB6_1p622A_noSLDL.sum


        **********************************************************
        ** PROGRAM FullProf.2k (Version 8.40 - Feb2026-ILL JRC) **
        **********************************************************
                       M U L T I -- P A T T E R N                 
            Rietveld, Profile Matching & Integrated Intensity     
                 Refinement of X-ray and/or Neutron Data


    Date: 12/06/2026  Time: 14:15:20.812                              

 => PCR file code: ECH0030684_LaB6_1p622A_noSLDL
 => DAT file code: ECH0030684_LaB6_1p62 -> Relative contribution: 1.0000                                                            
 => Title: LaB6 Ge(331)

 ==> CONDITIONS OF THIS RUN FOR PATTERN No.:  1

 => Global Refinement of neutron powder data                                                                                        
 => The    7th default profile function was selected

 => X-Y type of data: 2theta/TOF/E(Kev) Intens sigma for pattern:  1
 => Analysis of refinement at the end
 => Wavelengths:  1.62253 1.62253
 => Cos(Monochromator angle)=   0.0000
 => Absorption correction (AC), muR-eff =   0.7000  0.0000
 => AC : Cylinder Debye-Scherrer (Hewat formula)
 => Base of peaks: 2.0*HW*   12.00
 ==> Angular range, step and number of points:
     2Thmin:       4.164220  2Thmax:     163.756378  Step:       0.049998  No. of points:   3194
 =>-------> Pattern#  1
 => Crystal Structure Refinement for phase: 1
 => The density (volumic mass) of phase 1 is:    4.711 g/cm3
 => Scor: 4.0979

 ==> RESULTS OF REFINEMENT:


 => No. of fitted parameters:    0


------------------------------------------------------------------------------
 => Phase No.  1 nuclear                                 P m -3 m            
------------------------------------------------------------------------------

 =>  No. of reflections for pattern#:   1:    28  


 ==> ATOM PARAMETERS:

  Name      x     sx       y     sy       z      sz      B   sB   occ. socc.  Mult
 La      0.00000(   0)  0.00000(   0)  0.00000(   0)  0.600(  0)  0.021(  0)    1
 B       0.19978(   0)  0.50000(   0)  0.50000(   0)  0.445(  0)  0.125(  0)    6

 ==> PROFILE PARAMETERS FOR PATTERN#  1

 => Cell parameters      :
                              4.15689   0.00000
                              4.15689   0.00000
                              4.15689   0.00000
                             90.00000   0.00000
                             90.00000   0.00000
                             90.00000   0.00000
 
 => overall scale factor :   141.1285      0.000000    
 => Eta(p-v) or m(p-vii) :    0.00000   0.00000
 => Overall tem. factor  :    0.00000   0.00000
 => Halfwidth parameters :    0.08966   0.00000
                             -0.37579   0.00000
                              0.47652   0.00000
 => Preferred orientation:    0.00000   0.00000
                              0.00000   0.00000
 => Asymmetry parameters :    0.00000   0.00000
                              0.00000   0.00000
                              0.00000   0.00000
                              0.00000   0.00000
 => X and y parameters   :    0.00000   0.00000
                              0.05243   0.00000
 => Strain parameters    :    0.00000   0.00000
                              0.00000   0.00000
                              0.00000   0.00000
 => Size parameters (G,L):    0.00000   0.00000
                              0.00000   0.00000

 => Add. shape parameters: 
                              0.00000       0.00000    
                              0.00000       0.00000    



 ==> GLOBAL PARAMETERS FOR PATTERN#  1


 => Zero-point:    -0.2111    0.0000
 => Background Polynomial Parameters ==>
                               782.02      0.0000    
                               75.285      0.0000    
                               291.74      0.0000    
                              -3.1490      0.0000    
                              -329.24      0.0000    
                               0.0000      0.0000    
 
 => Cos(2theta)-shift parameter :   0.0528  0.0000
 => Sin(2theta)-shift parameter :   0.0907  0.0000

 ==> RELIABILITY FACTORS WITH ALL NON-EXCLUDED POINTS FOR PATTERN:  1

  => Cycle:  1 => MaxCycle:200
 => N-P+C:  3076
 =>  R-factors (not corrected for background) for Pattern:  1
 => Rp:  16.7     Rwp:  23.6     Rexp:    2.76 Chi2:  73.0      L.S. refinement
 => Conventional Rietveld R-factors for Pattern:  1
 => Rp:  33.1     Rwp:  40.1     Rexp:    4.69 Chi2:  73.0    
 => Deviance:  0.335E+06     Dev*  :   108.8    
 => DW-Stat.:    0.0683     DW-exp:     1.8880
 => N-sigma of the GoF:     2823.015

 ==> RELIABILITY FACTORS FOR POINTS WITH BRAGG CONTRIBUTIONS FOR PATTERN:  1

 => N-P+C:  2989
 =>  R-factors (not corrected for background) for Pattern:  1
 => Rp:  16.8     Rwp:  23.7     Rexp:    2.74 Chi2:  75.1      L.S. refinement
 => Conventional Rietveld R-factors for Pattern:  1
 => Rp:  33.0     Rwp:  40.1     Rexp:    4.62 Chi2:  75.1    
 => Deviance:  0.335E+06     Dev*  :   111.9    
 => DW-Stat.:    0.0683     DW-exp:     1.8863
 => N-sigma of the GoF:     2863.702

 => Global user-weigthed Chi2 (Bragg contrib.):   75.1    

     -----------------------------------------------------
     BRAGG R-Factors and weight fractions for Pattern #  1
     -----------------------------------------------------

 => Phase:  1     nuclear
 => Bragg R-factor:   3.57       Vol:   71.830( 0.000)  Fract(%):  100.00( 0.00)
 => Rf-factor=  2.15             ATZ:         203.711   Brindley:  1.0000

 
              CPU Time:     0.859 seconds
                            0.014 minutes

 => Run finished at:     Date: 12/06/2026  Time: 14:15:21.675

File: docs/docs/verification/fullprof/pd-neut-cwl_lab6/ECH0030684_LaB6_1p622A_sycos_sysin.sum


        **********************************************************
        ** PROGRAM FullProf.2k (Version 8.40 - Feb2026-ILL JRC) **
        **********************************************************
                       M U L T I -- P A T T E R N                 
            Rietveld, Profile Matching & Integrated Intensity     
                 Refinement of X-ray and/or Neutron Data


    Date: 01/07/2026  Time: 21:01:05.015                              

 => PCR file code: ECH0030684_LaB6_1p622A_sycos_sysin
 => DAT file code: ECH0030684_LaB6_1p62 -> Relative contribution: 1.0000                                                            
 => Title: LaB6 Ge(331)

 ==> CONDITIONS OF THIS RUN FOR PATTERN No.:  1

 => Global Refinement of neutron powder data                                                                                        
 => The    7th default profile function was selected

 => X-Y type of data: 2theta/TOF/E(Kev) Intens sigma for pattern:  1
 => Analysis of refinement at the end
 => Wavelengths:  1.62390 1.62390
 => Cos(Monochromator angle)=   0.0000
 => Absorption correction (AC), muR-eff =   0.0000  0.0000
 => Base of peaks: 2.0*HW*   12.00
 ==> Angular range, step and number of points:
     2Thmin:       4.164220  2Thmax:     163.756378  Step:       0.049998  No. of points:   3194
 =>-------> Pattern#  1
 => Crystal Structure Refinement for phase: 1
 => The density (volumic mass) of phase 1 is:    4.711 g/cm3
 => Scor: 5.3587

 ==> RESULTS OF REFINEMENT:


 => No. of fitted parameters:    0


------------------------------------------------------------------------------
 => Phase No.  1 nuclear                                 P m -3 m            
------------------------------------------------------------------------------

 =>  No. of reflections for pattern#:   1:    28  


 ==> ATOM PARAMETERS:

  Name      x     sx       y     sy       z      sz      B   sB   occ. socc.  Mult
 La      0.00000(   0)  0.00000(   0)  0.00000(   0)  0.258(  0)  0.021(  0)    1
 B       0.19972(   0)  0.50000(   0)  0.50000(   0)  0.119(  0)  0.125(  0)    6

 ==> PROFILE PARAMETERS FOR PATTERN#  1

 => Cell parameters      :
                              4.15689   0.00000
                              4.15689   0.00000
                              4.15689   0.00000
                             90.00000   0.00000
                             90.00000   0.00000
                             90.00000   0.00000
 
 => overall scale factor :   42.98374      0.000000    
 => Eta(p-v) or m(p-vii) :    0.00000   0.00000
 => Overall tem. factor  :    0.00000   0.00000
 => Halfwidth parameters :    0.14343   0.00000
                             -0.52314   0.00000
                              0.59041   0.00000
 => Preferred orientation:    0.00000   0.00000
                              0.00000   0.00000
 => Asymmetry parameters :    0.00000   0.00000
                              0.00000   0.00000
                              0.00000   0.00000
                              0.00000   0.00000
 => X and y parameters   :    0.00000   0.00000
                              0.05452   0.00000
 => Strain parameters    :    0.00000   0.00000
                              0.00000   0.00000
                              0.00000   0.00000
 => Size parameters (G,L):    0.00000   0.00000
                              0.00000   0.00000

 => Add. shape parameters: 
                              0.00000       0.00000    
                              0.00000       0.00000    



 ==> GLOBAL PARAMETERS FOR PATTERN#  1


 => Zero-point:    -0.4578    0.0000
 => Background Polynomial Parameters ==>
                               777.35      0.0000    
                               52.434      0.0000    
                               365.76      0.0000    
                               14.659      0.0000    
                              -415.68      0.0000    
                               0.0000      0.0000    
 
 => Cos(2theta)-shift parameter :   0.0115  0.0000
 => Sin(2theta)-shift parameter :   0.2433  0.0000

 ==> RELIABILITY FACTORS WITH ALL NON-EXCLUDED POINTS FOR PATTERN:  1

  => Cycle:  1 => MaxCycle:200
 => N-P+C:  3076
 =>  R-factors (not corrected for background) for Pattern:  1
 => Rp:  18.6     Rwp:  22.1     Rexp:    2.76 Chi2:  64.3      L.S. refinement
 => Conventional Rietveld R-factors for Pattern:  1
 => Rp:  36.9     Rwp:  37.6     Rexp:    4.69 Chi2:  64.3    
 => Deviance:  0.385E+06     Dev*  :   125.3    
 => DW-Stat.:    0.0536     DW-exp:     1.8880
 => N-sigma of the GoF:     2480.924

 ==> RELIABILITY FACTORS FOR POINTS WITH BRAGG CONTRIBUTIONS FOR PATTERN:  1

 => N-P+C:  3009
 =>  R-factors (not corrected for background) for Pattern:  1
 => Rp:  18.7     Rwp:  22.2     Rexp:    2.74 Chi2:  65.7      L.S. refinement
 => Conventional Rietveld R-factors for Pattern:  1
 => Rp:  36.9     Rwp:  37.6     Rexp:    4.64 Chi2:  65.7    
 => Deviance:  0.385E+06     Dev*  :   128.0    
 => DW-Stat.:    0.0536     DW-exp:     1.8867
 => N-sigma of the GoF:     2508.340

 => Global user-weigthed Chi2 (Bragg contrib.):   65.7    

     -----------------------------------------------------
     BRAGG R-Factors and weight fractions for Pattern #  1
     -----------------------------------------------------

 => Phase:  1     nuclear
 => Bragg R-factor:   33.0       Vol:   71.830( 0.000)  Fract(%):  100.00( 0.00)
 => Rf-factor=  19.2             ATZ:         203.711   Brindley:  1.0000

 
              CPU Time:     0.227 seconds
                            0.004 minutes

 => Run finished at:     Date: 01/07/2026  Time: 21:01:05.242

File: docs/docs/verification/fullprof/pd-neut-cwl_lbco_basic/lbco.sum


        **********************************************************
        ** PROGRAM FullProf.2k (Version 8.40 - Feb2026-ILL JRC) **
        **********************************************************
                       M U L T I -- P A T T E R N                 
            Rietveld, Profile Matching & Integrated Intensity     
                 Refinement of X-ray and/or Neutron Data


    Date: 09/06/2026  Time: 12:42:02.352                              

 => PCR file code: lbco
 => DAT file code: lbco                 -> Relative contribution: 1.0000                                                            
 => Title: La0.5Ba0.5CoO3

 ==> CONDITIONS OF THIS RUN FOR PATTERN No.:  1

 => Global Refinement of neutron powder data                                                                                        
 => The    7th default profile function was selected

 => X-Y type of data: 2theta/TOF/E(Kev) Intens sigma for pattern:  1
 => Analysis of refinement at the end
 => Wavelengths:  1.49400 1.49400
 => Cos(Monochromator angle)=   0.0000
 => Absorption correction (AC), muR-eff =   0.0000  0.0000
 => Base of peaks: 2.0*HW*   30.00
 ==> Angular range, step and number of points:
     2Thmin:      10.300000  2Thmax:     164.850006  Step:       0.050018  No. of points:   3092
 =>-------> Pattern#  1
 => Crystal Structure Refinement for phase: 1
 => The density (volumic mass) of phase 1 is:    6.879 g/cm3
 => Scor: 1.4021

 ==> RESULTS OF REFINEMENT:


 => No. of fitted parameters:    0


------------------------------------------------------------------------------
 => Phase No.  1 LBCO                                    P m -3 m            
------------------------------------------------------------------------------

 =>  No. of reflections for pattern#:   1:    30  


 ==> ATOM PARAMETERS:

  Name      x     sx       y     sy       z      sz      B   sB   occ. socc.  Mult
 La      0.00000(   0)  0.00000(   0)  0.00000(   0)  0.575(  0)  0.010(  0)    1
 Ba      0.00000(   0)  0.00000(   0)  0.00000(   0)  0.575(  0)  0.010(  0)    1
 Co      0.50000(   0)  0.50000(   0)  0.50000(   0)  0.260(  0)  0.021(  0)    1
 O       0.00000(   0)  0.50000(   0)  0.50000(   0)  1.367(  0)  0.061(  0)    3

 ==> PROFILE PARAMETERS FOR PATTERN#  1

 => Cell parameters      :
                              3.89079   0.00000
                              3.89079   0.00000
                              3.89079   0.00000
                             90.00000   0.00000
                             90.00000   0.00000
                             90.00000   0.00000
 
 => overall scale factor :   9.405870      0.000000    
 => Eta(p-v) or m(p-vii) :    0.00000   0.00000
 => Overall tem. factor  :    0.00000   0.00000
 => Halfwidth parameters :    0.08155   0.00000
                             -0.11535   0.00000
                              0.12112   0.00000
 => Preferred orientation:    0.00000   0.00000
                              0.00000   0.00000
 => Asymmetry parameters :    0.00000   0.00000
                              0.00000   0.00000
                              0.00000   0.00000
                              0.00000   0.00000
 => X and y parameters   :    0.00000   0.00000
                              0.08304   0.00000
 => Strain parameters    :    0.00000   0.00000
                              0.00000   0.00000
                              0.00000   0.00000
 => Size parameters (G,L):    0.00000   0.00000
                              0.00000   0.00000

 => Add. shape parameters: 
                              0.00000       0.00000    
                              0.00000       0.00000    



 ==> GLOBAL PARAMETERS FOR PATTERN#  1


 => Zero-point:     0.6204    0.0000
 => Cos(2theta)-shift parameter :   0.0000  0.0000
 => Sin(2theta)-shift parameter :   0.0000  0.0000

 ==> RELIABILITY FACTORS WITH ALL NON-EXCLUDED POINTS FOR PATTERN:  1

  => Cycle:  1 => MaxCycle:500
 => N-P+C:  3091
 =>  R-factors (not corrected for background) for Pattern:  1
 => Rp:  5.62     Rwp:  7.22     Rexp:    6.36 Chi2:  1.29      L.S. refinement
 => Conventional Rietveld R-factors for Pattern:  1
 => Rp:  21.2     Rwp:  16.1     Rexp:   14.20 Chi2:  1.29    
 => Deviance:  0.379E+04     Dev*  :   1.227    
 => DW-Stat.:    1.5701     DW-exp:     1.8882
 => N-sigma of the GoF:       11.372

 ==> RELIABILITY FACTORS FOR POINTS WITH BRAGG CONTRIBUTIONS FOR PATTERN:  1

 => N-P+C:  3061
 =>  R-factors (not corrected for background) for Pattern:  1
 => Rp:  5.61     Rwp:  7.22     Rexp:    6.35 Chi2:  1.29      L.S. refinement
 => Conventional Rietveld R-factors for Pattern:  1
 => Rp:  21.0     Rwp:  16.1     Rexp:   14.13 Chi2:  1.29    
 => Deviance:  0.376E+04     Dev*  :   1.229    
 => DW-Stat.:    1.5808     DW-exp:     1.8877
 => N-sigma of the GoF:       11.465

 => Global user-weigthed Chi2 (Bragg contrib.):   1.30    

     -----------------------------------------------------
     BRAGG R-Factors and weight fractions for Pattern #  1
     -----------------------------------------------------

 => Phase:  1     LBCO
 => Bragg R-factor:   4.16       Vol:   58.900( 0.000)  Fract(%):  100.00( 0.00)
 => Rf-factor=  4.38             ATZ:         244.138   Brindley:  1.0000

 
              CPU Time:     0.164 seconds
                            0.003 minutes

 => Run finished at:     Date: 09/06/2026  Time: 12:42:02.516

File: docs/docs/verification/fullprof/pd-neut-cwl_lbco_preferred-orientation/lbco.sum


        **********************************************************
        ** PROGRAM FullProf.2k (Version 8.40 - Feb2026-ILL JRC) **
        **********************************************************
                       M U L T I -- P A T T E R N                 
            Rietveld, Profile Matching & Integrated Intensity     
                 Refinement of X-ray and/or Neutron Data


    Date: 01/07/2026  Time: 21:01:05.432                              

 => PCR file code: lbco
 => DAT file code: lbco                 -> Relative contribution: 1.0000                                                            
 => Title: La0.5Ba0.5CoO3

 ==> CONDITIONS OF THIS RUN FOR PATTERN No.:  1

 => Global Refinement of neutron powder data                                                                                        
 => The    7th default profile function was selected

 => X-Y type of data: 2theta/TOF/E(Kev) Intens sigma for pattern:  1
 => Analysis of refinement at the end
 => Wavelengths:  1.49400 1.49400
 => Cos(Monochromator angle)=   0.0000
 => Absorption correction (AC), muR-eff =   0.0000  0.0000
 => Base of peaks: 2.0*HW*   30.00
 ==> Angular range, step and number of points:
     2Thmin:      10.300000  2Thmax:     164.850006  Step:       0.050018  No. of points:   3092
 =>-------> Pattern#  1
 => Crystal Structure Refinement for phase: 1
 => The density (volumic mass) of phase 1 is:    6.879 g/cm3
 => Scor: 1.4971

 ==> RESULTS OF REFINEMENT:


 => No. of fitted parameters:    0


------------------------------------------------------------------------------
 => Phase No.  1 LBCO                                    P m -3 m            
------------------------------------------------------------------------------

 =>  No. of reflections for pattern#:   1:    30  


 ==> ATOM PARAMETERS:

  Name      x     sx       y     sy       z      sz      B   sB   occ. socc.  Mult
 La      0.00000(   0)  0.00000(   0)  0.00000(   0)  0.575(  0)  0.010(  0)    1
 Ba      0.00000(   0)  0.00000(   0)  0.00000(   0)  0.575(  0)  0.010(  0)    1
 Co      0.50000(   0)  0.50000(   0)  0.50000(   0)  0.260(  0)  0.021(  0)    1
 O       0.00000(   0)  0.50000(   0)  0.50000(   0)  1.367(  0)  0.061(  0)    3

 ==> PROFILE PARAMETERS FOR PATTERN#  1

 => Cell parameters      :
                              3.89079   0.00000
                              3.89079   0.00000
                              3.89079   0.00000
                             90.00000   0.00000
                             90.00000   0.00000
                             90.00000   0.00000
 
 => overall scale factor :   9.405870      0.000000    
 => Eta(p-v) or m(p-vii) :    0.00000   0.00000
 => Overall tem. factor  :    0.00000   0.00000
 => Halfwidth parameters :    0.08155   0.00000
                             -0.11535   0.00000
                              0.12112   0.00000
 => Preferred orientation:    1.20000   0.00000
                              0.30000   0.00000
 => Asymmetry parameters :    0.00000   0.00000
                              0.00000   0.00000
                              0.00000   0.00000
                              0.00000   0.00000
 => X and y parameters   :    0.00000   0.00000
                              0.08304   0.00000
 => Strain parameters    :    0.00000   0.00000
                              0.00000   0.00000
                              0.00000   0.00000
 => Size parameters (G,L):    0.00000   0.00000
                              0.00000   0.00000

 => Add. shape parameters: 
                              0.00000       0.00000    
                              0.00000       0.00000    



 ==> GLOBAL PARAMETERS FOR PATTERN#  1


 => Zero-point:     0.6204    0.0000
 => Cos(2theta)-shift parameter :   0.0000  0.0000
 => Sin(2theta)-shift parameter :   0.0000  0.0000

 ==> RELIABILITY FACTORS WITH ALL NON-EXCLUDED POINTS FOR PATTERN:  1

  => Cycle:  1 => MaxCycle:500
 => N-P+C:  3091
 =>  R-factors (not corrected for background) for Pattern:  1
 => Rp:  5.84     Rwp:  7.39     Rexp:    6.36 Chi2:  1.35      L.S. refinement
 => Conventional Rietveld R-factors for Pattern:  1
 => Rp:  22.0     Rwp:  16.5     Rexp:   14.20 Chi2:  1.35    
 => Deviance:  0.397E+04     Dev*  :   1.284    
 => DW-Stat.:    1.5004     DW-exp:     1.8882
 => N-sigma of the GoF:       13.760

 ==> RELIABILITY FACTORS FOR POINTS WITH BRAGG CONTRIBUTIONS FOR PATTERN:  1

 => N-P+C:  3061
 =>  R-factors (not corrected for background) for Pattern:  1
 => Rp:  5.84     Rwp:  7.39     Rexp:    6.35 Chi2:  1.35      L.S. refinement
 => Conventional Rietveld R-factors for Pattern:  1
 => Rp:  21.9     Rwp:  16.4     Rexp:   14.13 Chi2:  1.35    
 => Deviance:  0.394E+04     Dev*  :   1.287    
 => DW-Stat.:    1.5102     DW-exp:     1.8877
 => N-sigma of the GoF:       13.865

 => Global user-weigthed Chi2 (Bragg contrib.):   1.36    

     -----------------------------------------------------
     BRAGG R-Factors and weight fractions for Pattern #  1
     -----------------------------------------------------

 => Phase:  1     LBCO
 => Bragg R-factor:   5.63       Vol:   58.900( 0.000)  Fract(%):  100.00( 0.00)
 => Rf-factor=  5.22             ATZ:         244.138   Brindley:  1.0000

 
              CPU Time:     0.133 seconds
                            0.002 minutes

 => Run finished at:     Date: 01/07/2026  Time: 21:01:05.567

File: docs/docs/verification/fullprof/pd-neut-cwl_pbso4_beba-asymmetry/pbso4.sum


        **********************************************************
        ** PROGRAM FullProf.2k (Version 8.40 - Feb2026-ILL JRC) **
        **********************************************************
                       M U L T I -- P A T T E R N                 
            Rietveld, Profile Matching & Integrated Intensity     
                 Refinement of X-ray and/or Neutron Data


    Date: 01/07/2026  Time: 21:01:06.009                              

 => PCR file code: pbso4
 => DAT file code: pbso4                -> Relative contribution: 1.0000                                                            
 => Title: PbSO4 D1A(ILL),Rietveld Round Robin, R.J. Hill,JApC 25,589(1992)

 ==> CONDITIONS OF THIS RUN FOR PATTERN No.:  1

 => Global Refinement of neutron powder data                                                                                        
 => The    7th default profile function was selected

 => Data in D1A,D2B format as prepared by D1A(D2B)SUM for pattern:  1
 => Analysis of refinement at the end
 => Wavelengths:  1.91200 1.91200
 => Cos(Monochromator angle)=   0.0000
 => Absorption correction (AC), muR-eff =   0.0000  0.0000
 => Base of peaks: 2.0*HW*   30.00
 ==> Angular range, step and number of points:
     2Thmin:      10.000000  2Thmax:     155.449997  Step:       0.050000  No. of points:   2910
 =>-------> Pattern#  1
 => Crystal Structure Refinement for phase: 1
 => The density (volumic mass) of phase 1 is:    6.325 g/cm3
 => Scor: 2.6735

 ==> RESULTS OF REFINEMENT:


 => No. of fitted parameters:    0


------------------------------------------------------------------------------
 => Phase No.  1 PbSO4                                   P n m a             
------------------------------------------------------------------------------

 =>  No. of reflections for pattern#:   1:   217  


 ==> ATOM PARAMETERS:

  Name      x     sx       y     sy       z      sz      B   sB   occ. socc.  Mult
 Pb      0.18752(   0)  0.25000(   0)  0.16705(   0)  1.390(  0)  0.500(  0)    4
 S       0.06549(   0)  0.25000(   0)  0.68373(   0)  0.393(  0)  0.500(  0)    4
 O1      0.90816(   0)  0.25000(   0)  0.59544(   0)  1.993(  0)  0.500(  0)    4
 O2      0.19355(   0)  0.25000(   0)  0.54331(   0)  1.478(  0)  0.500(  0)    4
 O3      0.08109(   0)  0.02727(   0)  0.80869(   0)  1.300(  0)  1.000(  0)    8

 ==> PROFILE PARAMETERS FOR PATTERN#  1

 => Cell parameters      :
                              8.47951   0.00000
                              5.39726   0.00000
                              6.95897   0.00000
                             90.00000   0.00000
                             90.00000   0.00000
                             90.00000   0.00000
 
 => overall scale factor :   1.463815      0.000000    
 => Eta(p-v) or m(p-vii) :    0.00000   0.00000
 => Overall tem. factor  :    0.00000   0.00000
 => Halfwidth parameters :    0.15340   0.00000
                             -0.45310   0.00000
                              0.41941   0.00000
 => Preferred orientation:    0.00000   0.00000
                              0.00000   0.00000
 => Asymmetry parameters :    0.29465   0.00000
                              0.02261   0.00000
                             -0.10961   0.00000
                              0.04941   0.00000
 => X and y parameters   :    0.00000   0.00000
                              0.08682   0.00000
 => Strain parameters    :    0.00000   0.00000
                              0.00000   0.00000
                              0.00000   0.00000
 => Size parameters (G,L):    0.00000   0.00000
                              0.00000   0.00000

 => Add. shape parameters: 
                              0.00000       0.00000    
                              0.00000       0.00000    



 ==> GLOBAL PARAMETERS FOR PATTERN#  1


 => Zero-point:    -0.0842    0.0000
 => Cos(2theta)-shift parameter :   0.0000  0.0000
 => Sin(2theta)-shift parameter :   0.0000  0.0000

 ==> RELIABILITY FACTORS WITH ALL NON-EXCLUDED POINTS FOR PATTERN:  1

  => Cycle:  1 => MaxCycle:500
 => N-P+C:  2909
 =>  R-factors (not corrected for background) for Pattern:  1
 => Rp:  3.06     Rwp:  3.67     Rexp:    1.95 Chi2:  3.54      L.S. refinement
 => Conventional Rietveld R-factors for Pattern:  1
 => Rp:  7.23     Rwp:  6.84     Rexp:    3.64 Chi2:  3.54    
 => Deviance:  0.178E+04     Dev*  :  0.6106    
 => DW-Stat.:    0.3934     DW-exp:     1.8848
 => N-sigma of the GoF:       96.693

 ==> RELIABILITY FACTORS FOR POINTS WITH BRAGG CONTRIBUTIONS FOR PATTERN:  1

 => N-P+C:  2909
 =>  R-factors (not corrected for background) for Pattern:  1
 => Rp:  3.06     Rwp:  3.67     Rexp:    1.95 Chi2:  3.54      L.S. refinement
 => Conventional Rietveld R-factors for Pattern:  1
 => Rp:  7.23     Rwp:  6.84     Rexp:    3.64 Chi2:  3.54    
 => Deviance:  0.178E+04     Dev*  :  0.6106    
 => DW-Stat.:    0.3934     DW-exp:     1.8848
 => N-sigma of the GoF:       96.693

 => Global user-weigthed Chi2 (Bragg contrib.):   3.54    

     -----------------------------------------------------
     BRAGG R-Factors and weight fractions for Pattern #  1
     -----------------------------------------------------

 => Phase:  1     PbSO4
 => Bragg R-factor:   3.43       Vol:  318.485( 0.000)  Fract(%):  100.00( 0.00)
 => Rf-factor=  2.18             ATZ:        1213.030   Brindley:  1.0000

 
              CPU Time:     0.266 seconds
                            0.004 minutes

 => Run finished at:     Date: 01/07/2026  Time: 21:01:06.270

File: docs/docs/verification/fullprof/pd-neut-cwl_pv-asym_empir_pbso4/pbso4.sum


        **********************************************************
        ** PROGRAM FullProf.2k (Version 7.95 - Jan2023-ILL JRC) **
        **********************************************************
                       M U L T I -- P A T T E R N                 
            Rietveld, Profile Matching & Integrated Intensity     
                 Refinement of X-ray and/or Neutron Data


    Date: 06/06/2026  Time: 20:44:32.647                              

 => PCR file code: pbso4
 => DAT file code: pbso4.dat            -> Relative contribution: 1.0000                                                            
 => Title: PbSO4 D1A(ILL),Rietveld Round Robin, R.J. Hill,JApC 25,589(1992)

 ==> CONDITIONS OF THIS RUN FOR PATTERN No.:  1

 => Global Refinement of neutron powder data                                                                                        
 => The    7th default profile function was selected

 => Data in D1A,D2B format as prepared by D1A(D2B)SUM for pattern:  1
 => Analysis of refinement at the end
 => Wavelengths:  1.91200 1.91200
 => Cos(Monochromator angle)=   0.0000
 => Absorption correction (AC), muR-eff =   0.0000  0.0000
 => Base of peaks: 2.0*HW*   30.00
 ==> Angular range, step and number of points:
     2Thmin:      10.000000  2Thmax:     155.449997  Step:       0.050000  No. of points:   2910
 =>-------> Pattern#  1
 => Crystal Structure Refinement for phase: 1
 => The density (volumic mass) of phase 1 is:    6.325 g/cm3
 => Scor: 2.6727

 ==> RESULTS OF REFINEMENT:


 => No. of fitted parameters:   37


------------------------------------------------------------------------------
 => Phase No.  1  PbSO4                       VARY xyz b P n m a             
------------------------------------------------------------------------------

 =>  No. of reflections for pattern#:   1:   217  


 ==> ATOM PARAMETERS:

  Name      x     sx       y     sy       z      sz      B   sB   occ. socc.  Mult
 Pb      0.18752(   8)  0.25000(   0)  0.16705(  14)  1.391( 22)  0.500(  0)    4
 S       0.06549(  27)  0.25000(   0)  0.68374(  36)  0.394( 41)  0.500(  0)    4
 O1      0.90816(  18)  0.25000(   0)  0.59544(  19)  1.994( 32)  0.500(  0)    4
 O2      0.19355(  18)  0.25000(   0)  0.54330(  22)  1.478( 30)  0.500(  0)    4
 O3      0.08109(  10)  0.02727(  15)  0.80869(  14)  1.302( 22)  1.000(  0)    8

 ==> PROFILE PARAMETERS FOR PATTERN#  1

 => Cell parameters      :
                              8.47950   0.00014
                              5.39725   0.00009
                              6.95897   0.00012
                             90.00000   0.00000
                             90.00000   0.00000
                             90.00000   0.00000
 
 => overall scale factor :      1.463901639     0.004973848
 => Eta(p-v) or m(p-vii) :    0.00000   0.00000
 => Overall tem. factor  :    0.00000   0.00000
 => Halfwidth parameters :    0.15345   0.00299
                             -0.45316   0.00667
                              0.41943   0.00414
 => Preferred orientation:    0.00000   0.00000
                              0.00000   0.00000
 => Asymmetry parameters :    0.29463   0.01981
                              0.02257   0.00351
                             -0.10960   0.04539
                              0.04952   0.00833
 => X and y parameters   :    0.00000   0.00000
                              0.08682   0.00204
 => Strain parameters    :    0.00000   0.00000
                              0.00000   0.00000
                              0.00000   0.00000
 => Size parameters (G,L):    0.00000   0.00000
                              0.00000   0.00000

 => Add. shape parameters: 
                              0.00000   0.00000
                              0.00000   0.00000



 ==> GLOBAL PARAMETERS FOR PATTERN#  1


 => Zero-point:    -0.0842    0.0030
 => Background Parameters (linear interpolation)  ==>
                                 209.991        3.53043    
                                 196.757        2.54953    
                                 195.720        1.63419    
                                 190.750        1.12228    
                                 208.271        1.09809    
                                 202.090       0.588755    
                                 245.483        1.12146    
                                 224.835        1.70682    
 => Cos(2theta)-shift parameter :   0.0000  0.0000
 => Sin(2theta)-shift parameter :   0.0000  0.0000

 ==> RELIABILITY FACTORS WITH ALL NON-EXCLUDED POINTS FOR PATTERN:  1

  => Cycle:  1 => MaxCycle:500
 => N-P+C:  2872
 =>  R-factors (not corrected for background) for Pattern:  1
 => Rp:  3.06     Rwp:  3.67     Rexp:    1.94 Chi2:  3.58      L.S. refinement
 => Conventional Rietveld R-factors for Pattern:  1
 => Rp:  7.23     Rwp:  6.84     Rexp:    3.61 Chi2:  3.58    
 => Deviance:  0.178E+04     Dev*  :  0.6185    
 => DW-Stat.:    0.3933     DW-exp:     1.9105
 => N-sigma of the GoF:       97.822

 ==> RELIABILITY FACTORS FOR POINTS WITH BRAGG CONTRIBUTIONS FOR PATTERN:  1

 => N-P+C:  2872
 =>  R-factors (not corrected for background) for Pattern:  1
 => Rp:  3.06     Rwp:  3.67     Rexp:    1.94 Chi2:  3.58      L.S. refinement
 => Conventional Rietveld R-factors for Pattern:  1
 => Rp:  7.23     Rwp:  6.84     Rexp:    3.61 Chi2:  3.58    
 => Deviance:  0.178E+04     Dev*  :  0.6185    
 => DW-Stat.:    0.3933     DW-exp:     1.9105
 => N-sigma of the GoF:       97.822

 => Global user-weigthed Chi2 (Bragg contrib.):   3.58    

     -----------------------------------------------------
     BRAGG R-Factors and weight fractions for Pattern #  1
     -----------------------------------------------------

 => Phase:  1      PbSO4                       VARY xyz b          BKG blue
 => Bragg R-factor:   3.43       Vol:  318.484( 0.009)  Fract(%):  100.00( 0.48)
 => Rf-factor=  2.18             ATZ:        1213.030   Brindley:  1.0000


       ----------------------------------------------------
       -    ANALYSIS OF THE REFINEMENT FOR PATTERN #  1   -
       ----------------------------------------------------


 => GLOBAL INDICATORS:

    The first and last reflections appears at:
    2theta(degrees)/T.O.F(microsecs)/Energy(KeV) =>         20.474       155.286
    s (angstroms-1) =>     0.1859    1.0218
    D (angstroms  ) =>     5.3793    0.9787
    sin(theta/lamb) =>     0.0929    0.5109
    Q (angstroms-1) =>     2.3360   12.8402

    The average FWHM is:   0.5129  Fwhm(av)/step =  10.2581

 => Sum(Yiobs-Yical):    -1308.33    1606.14     850.26      67.91 <- Four regions
            Total ->      1215.97

  Expected Rp (background uncorrected):     1.71 Observed->     3.06
  Expected cRp(background   corrected):     4.05 Observed->     7.23
  -> Ratio Rp/Exp=cRp/cExp:     1.79
  Weighted Average Bragg R-factor:     3.43
  Weighted Average      RF-factor:     2.18
  Reduced Chi-square :     3.58

 => Total number of "independent" reflections:    199
    Effective number (account for resolution) of reflections: 
                      at level p=1.00  : 103.1
                      at level p=0.50  : 135.3
                      at level p=0.25  : 160.3

    A reflection contributes as x/(x+nearest), where "x"  
    is the fraction of the total area of the current phase and 
   "nearest" is the number of adjacent reflections verifying the formula:

    Postn-p*FWHM <= Postn(adjacent) <= Postn+p*FWHM 

   "nearest" is weighted by the corresponding "x(s)" 

 =>             Number of global  refined parameters:      9
                Number of profile refined parameters:     12
    Number of intensity-affecting refined parameters:     16
      (Preferred orientation belongs to this class)   

 => (Effective Number of reflections)/(Number of intensity parameters)= refni
      Ratio ( Optimistic view,p=0.25):   10.0
      Ratio (Pessimistic view,p=1.00):    6.4
      Ratio (   Eclectic view,p=0.50):    8.5

 => PHASE DEPENDENT INDICATORS:

 => Positions and FWHM of the sharpest reflection

     Phase  2Theta/TOF  FWHM     Q       DQ      Delta   Dd/d(%)

       1     108.49   0.3791   5.3337  0.01271  0.00871  0.238

   Q ,DQ(FWHM in Q-space) and Delta are given in 1/angstroms
 Delta is the expected step between consecutive reflections at Q

 Phase    %Cont  Nintdp  Nprofp   Nref      Enref(Effective)
                                         R:p=1  R:p=1/2  R:p=1/4
     1  100.00      16      12     199  103.14  135.27  160.33
                                          6.45    8.45   10.02
  Where:
  %Cont: percentage of the total integrated intensity (100x)
 Nintdp: Number of intensity-affecting refined parameters
 Nprofp: Number of profile refined parameters
   Nref: Number "independent" contributing reflections
  Enref: Effective Number of reflections for each p-value
R:p=1/n: Ratio Enref(Effective)/Nintdp <- "Solvability Index" 


 => ANALYSIS OF STANDARD DEVIATIONS

    Phase:  1 Degrees of freedom for p=1, 1/2, 1/4:            87.14          119.27          144.33
              Chi2 based on integrated intensities:            89.86           65.65           54.25
              Calculated with Scott'S FORMULA     :    85.89   63.02   52.25

 => Standard deviations concern the PRECISION of parameters and
    represent ACCURACY only if there is no systematic errors
    A better estimate of the accuracy of structural parameters
    is obtained multiplying sigmas by the parameter SCOR
 -> SCOR =   2.6727 { Berar'S FORMULA}
 -> SCOR =   3.2028 {Pawley'S FORMULA}
 -> Application of modified Scott'S FORMULA
    SCOR(p=1,1/2,1/4) =             5.01            4.28            3.89
    SCOR(expected Si) =       4.8970      4.1948      3.8196
   Warning! Do not take into account Scott'S SCOR
            These indicators are under test....

 => ANALYSIS OF CORRELATED PARAMETERS 

  -> The number of correlated parameters is :   0

 => Your refinement seems to be rather good!

 
              CPU Time:     0.344 seconds
                            0.006 minutes

 => Run finished at:     Date: 06/06/2026  Time: 20:44:32.993

File: docs/docs/verification/fullprof/pd-neut-cwl_pv-beta_y2o3/y2o3.sum


        **********************************************************
        ** PROGRAM FullProf.2k (Version 8.40 - Feb2026-ILL JRC) **
        **********************************************************
                       M U L T I -- P A T T E R N                 
            Rietveld, Profile Matching & Integrated Intensity     
                 Refinement of X-ray and/or Neutron Data


    Date: 16/06/2026  Time: 17:50:46.024                              

 => PCR file code: y2o3
 => DAT file code: y2o3                 -> Relative contribution: 1.0000                                                            
 => Title: Y2O3 Ge(551) 300mm_varH 15/10/13

 ==> CONDITIONS OF THIS RUN FOR PATTERN No.:  1

 => Global Refinement of neutron powder data                                                                                        
 => The    7th default profile function was selected

 => X-Y type of data: 2theta/TOF/E(Kev) Intens sigma for pattern:  1
 => Analysis of refinement at the end
 => Wavelengths:  1.54822 1.54822
 => Cos(Monochromator angle)=   0.0000
 => Absorption correction (AC), muR-eff =   1.5000  0.0000
 => AC : Cylinder Debye-Scherrer (Hewat formula)
 => Base of peaks: 2.0*HW*   20.00
 ==> Angular range, step and number of points:
     2Thmin:       0.950000  2Thmax:     153.899994  Step:       0.050019  No. of points:   3060
 =>-------> Pattern#  1
 => Crystal Structure Refinement for phase: 1
 => The density (volumic mass) of phase 1 is:    5.029 g/cm3
 => Scor: 1.5035

 ==> RESULTS OF REFINEMENT:


 => No. of fitted parameters:    0


------------------------------------------------------------------------------
 => Phase No.  1 Y2O3                                    I a -3              
------------------------------------------------------------------------------

 =>  No. of reflections for pattern#:   1:   229  


 ==> ATOM PARAMETERS:

  Name      x     sx       y     sy       z      sz      B   sB   occ. socc.  Mult
 Y1     -0.03236(   0)  0.00000(   0)  0.25000(   0)  0.000(  0)  0.500(  0)   24
 Y2      0.25000(   0)  0.25000(   0)  0.25000(   0)  0.000(  0)  0.167(  0)    8
 O1      0.39072(   0)  0.15204(   0)  0.38030(   0)  0.000(  0)  1.000(  0)   48

 =>   Anisotropic Betas*1E04

 Name        B11     B22     B33     B12     B13     B23  
            sB11    sB22    sB33    sB12    sB13    sB23  

 Y1         30.3    27.2    29.5     0.0     0.0    -2.5
             0.0     0.0     0.0     0.0     0.0     0.0
 Y2         30.4    30.4    30.4    -1.3    -1.3    -1.3
             0.0     0.0     0.0     0.0     0.0     0.0
 O1         29.9    31.0    27.3    -0.7    -2.0    -0.1
             0.0     0.0     0.0     0.0     0.0     0.0

 ==> PROFILE PARAMETERS FOR PATTERN#  1

 => Cell parameters      :
                             10.60574   0.00000
                             10.60574   0.00000
                             10.60574   0.00000
                             90.00000   0.00000
                             90.00000   0.00000
                             90.00000   0.00000
 
 => overall scale factor :   1.060200      0.000000    
 => Eta(p-v) or m(p-vii) :    0.00000   0.00000
 => Overall tem. factor  :    0.00000   0.00000
 => Halfwidth parameters :    0.03663   0.00000
                             -0.06835   0.00000
                              0.13143   0.00000
 => Preferred orientation:    0.00000   0.00000
                              0.00000   0.00000
 => Asymmetry parameters :    0.17694   0.00000
                              0.03411   0.00000
                              0.00000   0.00000
                              0.00000   0.00000
 => X and y parameters   :    0.00000   0.00000
                              0.00000   0.00000
 => Strain parameters    :    0.00000   0.00000
                              0.00000   0.00000
                              0.00000   0.00000
 => Size parameters (G,L):    0.00000   0.00000
                              0.00000   0.00000

 => Add. shape parameters: 
                              0.00000       0.00000    
                              0.00000       0.00000    



 ==> GLOBAL PARAMETERS FOR PATTERN#  1


 => Zero-point:    -0.0162    0.0000
 => Cos(2theta)-shift parameter :   0.0000  0.0000
 => Sin(2theta)-shift parameter :   0.0000  0.0000

 ==> RELIABILITY FACTORS WITH ALL NON-EXCLUDED POINTS FOR PATTERN:  1

  => Cycle:  1 => MaxCycle:  1
 => N-P+C:  2509
 =>  R-factors (not corrected for background) for Pattern:  1
 => Rp:  1.15     Rwp:  1.39     Rexp:    1.24 Chi2:  1.26      L.S. refinement
 => Conventional Rietveld R-factors for Pattern:  1
 => Rp:  21.5     Rwp:  10.8     Rexp:    9.60 Chi2:  1.26    
 => Deviance:  0.401E+04     Dev*  :   1.599    
 => DW-Stat.:    1.1897     DW-exp:     1.8759
 => N-sigma of the GoF:        9.306

 ==> RELIABILITY FACTORS FOR POINTS WITH BRAGG CONTRIBUTIONS FOR PATTERN:  1

 => N-P+C:  2509
 =>  R-factors (not corrected for background) for Pattern:  1
 => Rp:  1.15     Rwp:  1.39     Rexp:    1.24 Chi2:  1.26      L.S. refinement
 => Conventional Rietveld R-factors for Pattern:  1
 => Rp:  21.5     Rwp:  10.8     Rexp:    9.60 Chi2:  1.26    
 => Deviance:  0.401E+04     Dev*  :   1.599    
 => DW-Stat.:    1.1897     DW-exp:     1.8759
 => N-sigma of the GoF:        9.306

 => Global user-weigthed Chi2 (Bragg contrib.):   1.26    
 => Scor: 1.5035

 ==> RESULTS OF REFINEMENT:


 => No. of fitted parameters:    0


------------------------------------------------------------------------------
 => Phase No.  1 Y2O3                                    I a -3              
------------------------------------------------------------------------------

 =>  No. of reflections for pattern#:   1:   229  


 ==> ATOM PARAMETERS:

  Name      x     sx       y     sy       z      sz      B   sB   occ. socc.  Mult
 Y1     -0.03236(   0)  0.00000(   0)  0.25000(   0)  0.000(  0)  0.500(  0)   24
 Y2      0.25000(   0)  0.25000(   0)  0.25000(   0)  0.000(  0)  0.167(  0)    8
 O1      0.39072(   0)  0.15204(   0)  0.38030(   0)  0.000(  0)  1.000(  0)   48

 =>   Anisotropic Betas*1E04

 Name        B11     B22     B33     B12     B13     B23  
            sB11    sB22    sB33    sB12    sB13    sB23  

 Y1         30.3    27.2    29.5     0.0     0.0    -2.5
             0.0     0.0     0.0     0.0     0.0     0.0
 Y2         30.4    30.4    30.4    -1.3    -1.3    -1.3
             0.0     0.0     0.0     0.0     0.0     0.0
 O1         29.9    31.0    27.3    -0.7    -2.0    -0.1
             0.0     0.0     0.0     0.0     0.0     0.0

 ==> PROFILE PARAMETERS FOR PATTERN#  1

 => Cell parameters      :
                             10.60574   0.00000
                             10.60574   0.00000
                             10.60574   0.00000
                             90.00000   0.00000
                             90.00000   0.00000
                             90.00000   0.00000
 
 => overall scale factor :   1.060200      0.000000    
 => Eta(p-v) or m(p-vii) :    0.00000   0.00000
 => Overall tem. factor  :    0.00000   0.00000
 => Halfwidth parameters :    0.03663   0.00000
                             -0.06835   0.00000
                              0.13143   0.00000
 => Preferred orientation:    0.00000   0.00000
                              0.00000   0.00000
 => Asymmetry parameters :    0.17694   0.00000
                              0.03411   0.00000
                              0.00000   0.00000
                              0.00000   0.00000
 => X and y parameters   :    0.00000   0.00000
                              0.00000   0.00000
 => Strain parameters    :    0.00000   0.00000
                              0.00000   0.00000
                              0.00000   0.00000
 => Size parameters (G,L):    0.00000   0.00000
                              0.00000   0.00000

 => Add. shape parameters: 
                              0.00000       0.00000    
                              0.00000       0.00000    



 ==> GLOBAL PARAMETERS FOR PATTERN#  1


 => Zero-point:    -0.0162    0.0000
 => Cos(2theta)-shift parameter :   0.0000  0.0000
 => Sin(2theta)-shift parameter :   0.0000  0.0000

 ==> RELIABILITY FACTORS WITH ALL NON-EXCLUDED POINTS FOR PATTERN:  1

  => Cycle:  1 => MaxCycle:  1
 => N-P+C:  2509
 =>  R-factors (not corrected for background) for Pattern:  1
 => Rp:  1.15     Rwp:  1.39     Rexp:    1.24 Chi2:  1.26      L.S. refinement
 => Conventional Rietveld R-factors for Pattern:  1
 => Rp:  21.5     Rwp:  10.8     Rexp:    9.60 Chi2:  1.26    
 => Deviance:  0.401E+04     Dev*  :   1.599    
 => DW-Stat.:    1.1897     DW-exp:     1.8759
 => N-sigma of the GoF:        9.306

 ==> RELIABILITY FACTORS FOR POINTS WITH BRAGG CONTRIBUTIONS FOR PATTERN:  1

 => N-P+C:  2509
 =>  R-factors (not corrected for background) for Pattern:  1
 => Rp:  1.15     Rwp:  1.39     Rexp:    1.24 Chi2:  1.26      L.S. refinement
 => Conventional Rietveld R-factors for Pattern:  1
 => Rp:  21.5     Rwp:  10.8     Rexp:    9.60 Chi2:  1.26    
 => Deviance:  0.401E+04     Dev*  :   1.599    
 => DW-Stat.:    1.1897     DW-exp:     1.8759
 => N-sigma of the GoF:        9.306

 => Global user-weigthed Chi2 (Bragg contrib.):   1.26    

     -----------------------------------------------------
     BRAGG R-Factors and weight fractions for Pattern #  1
     -----------------------------------------------------

 => Phase:  1     Y2O3
 => Bragg R-factor:   3.80       Vol: 1192.953( 0.000)  Fract(%):  100.00( 0.00)
 => Rf-factor=  3.74             ATZ:        3612.974   Brindley:  1.0000

 
              CPU Time:     0.156 seconds
                            0.003 minutes

 => Run finished at:     Date: 16/06/2026  Time: 17:50:46.180
