Repository: easyscience/diffraction-lib

<p>
  <picture>
    <!-- light mode logo -->
    <source media='(prefers-color-scheme: light)' srcset='https://raw.githubusercontent.com/easyscience/assets-branding/refs/heads/master/easydiffraction/logos/light.svg'>
    <!-- dark mode logo -->
    <source media='(prefers-color-scheme: dark)' srcset='https://raw.githubusercontent.com/easyscience/assets-branding/refs/heads/master/easydiffraction/logos/dark.svg'>
    <!-- default logo == light mode logo -->
  </picture>
**EasyDiffraction** is a software for calculating diffraction patterns
based on a structural model and refining its parameters against
experimental data.

<!-- HOME REPOSITORY SECTION -->

File: docs/docs/verification/fullprof/pd-neut-cwl_pv-march_lbco/lbco.sum


        **********************************************************
        ** PROGRAM FullProf.2k (Version 8.40 - Feb2026-ILL JRC) **
        **********************************************************
                       M U L T I -- P A T T E R N                 
            Rietveld, Profile Matching & Integrated Intensity     
                 Refinement of X-ray and/or Neutron Data


    Date: 11/06/2026  Time: 19:44:30.134                              

 => PCR file code: lbco
 => DAT file code: lbco                 -> Relative contribution: 1.0000                                                            
 => Title: La0.5Ba0.5CoO3

 ==> CONDITIONS OF THIS RUN FOR PATTERN No.:  1

 => Global Refinement of neutron powder data                                                                                        
 => The    7th default profile function was selected

 => X-Y type of data: 2theta/TOF/E(Kev) Intens sigma for pattern:  1
 => Analysis of refinement at the end
 => Wavelengths:  1.49400 1.49400
 => Cos(Monochromator angle)=   0.0000
 => Absorption correction (AC), muR-eff =   0.0000  0.0000
 => Base of peaks: 2.0*HW*   30.00
 ==> Angular range, step and number of points:
     2Thmin:      10.300000  2Thmax:     164.850006  Step:       0.050018  No. of points:   3092
 =>-------> Pattern#  1
 => Crystal Structure Refinement for phase: 1
 => The density (volumic mass) of phase 1 is:    6.879 g/cm3
 => Scor: 1.5961

 ==> RESULTS OF REFINEMENT:


 => No. of fitted parameters:    0


------------------------------------------------------------------------------
 => Phase No.  1 LBCO                                    P m -3 m            
------------------------------------------------------------------------------

 =>  No. of reflections for pattern#:   1:    30  


 ==> ATOM PARAMETERS:

  Name      x     sx       y     sy       z      sz      B   sB   occ. socc.  Mult
 La      0.00000(   0)  0.00000(   0)  0.00000(   0)  0.575(  0)  0.010(  0)    1
 Ba      0.00000(   0)  0.00000(   0)  0.00000(   0)  0.575(  0)  0.010(  0)    1
 Co      0.50000(   0)  0.50000(   0)  0.50000(   0)  0.260(  0)  0.021(  0)    1
 O       0.00000(   0)  0.50000(   0)  0.50000(   0)  1.367(  0)  0.061(  0)    3

 ==> PROFILE PARAMETERS FOR PATTERN#  1

 => Cell parameters      :
                              3.89079   0.00000
                              3.89079   0.00000
                              3.89079   0.00000
                             90.00000   0.00000
                             90.00000   0.00000
                             90.00000   0.00000
 
 => overall scale factor :   9.405870      0.000000    
 => Eta(p-v) or m(p-vii) :    0.00000   0.00000
 => Overall tem. factor  :    0.00000   0.00000
 => Halfwidth parameters :    0.08155   0.00000
                             -0.11535   0.00000
                              0.12112   0.00000
 => Preferred orientation:    1.20000   0.00000
                              0.00000   0.00000
 => Asymmetry parameters :    0.00000   0.00000
                              0.00000   0.00000
                              0.00000   0.00000
                              0.00000   0.00000
 => X and y parameters   :    0.00000   0.00000
                              0.08304   0.00000
 => Strain parameters    :    0.00000   0.00000
                              0.00000   0.00000
                              0.00000   0.00000
 => Size parameters (G,L):    0.00000   0.00000
                              0.00000   0.00000

 => Add. shape parameters: 
                              0.00000       0.00000    
                              0.00000       0.00000    



 ==> GLOBAL PARAMETERS FOR PATTERN#  1


 => Zero-point:     0.6204    0.0000
 => Cos(2theta)-shift parameter :   0.0000  0.0000
 => Sin(2theta)-shift parameter :   0.0000  0.0000

 ==> RELIABILITY FACTORS WITH ALL NON-EXCLUDED POINTS FOR PATTERN:  1

  => Cycle:  1 => MaxCycle:500
 => N-P+C:  3091
 =>  R-factors (not corrected for background) for Pattern:  1
 => Rp:  5.99     Rwp:  7.52     Rexp:    6.36 Chi2:  1.40      L.S. refinement
 => Conventional Rietveld R-factors for Pattern:  1
 => Rp:  22.6     Rwp:  16.8     Rexp:   14.20 Chi2:  1.40    
 => Deviance:  0.412E+04     Dev*  :   1.331    
 => DW-Stat.:    1.4487     DW-exp:     1.8882
 => N-sigma of the GoF:       15.688

 ==> RELIABILITY FACTORS FOR POINTS WITH BRAGG CONTRIBUTIONS FOR PATTERN:  1

 => N-P+C:  3061
 =>  R-factors (not corrected for background) for Pattern:  1
 => Rp:  5.99     Rwp:  7.53     Rexp:    6.35 Chi2:  1.40      L.S. refinement
 => Conventional Rietveld R-factors for Pattern:  1
 => Rp:  22.4     Rwp:  16.7     Rexp:   14.13 Chi2:  1.40    
 => Deviance:  0.409E+04     Dev*  :   1.334    
 => DW-Stat.:    1.4578     DW-exp:     1.8877
 => N-sigma of the GoF:       15.803

 => Global user-weigthed Chi2 (Bragg contrib.):   1.41    

     -----------------------------------------------------
     BRAGG R-Factors and weight fractions for Pattern #  1
     -----------------------------------------------------

 => Phase:  1     LBCO
 => Bragg R-factor:   6.33       Vol:   58.900( 0.000)  Fract(%):  100.00( 0.00)
 => Rf-factor=  5.55             ATZ:         244.138   Brindley:  1.0000

 
              CPU Time:     1.000 seconds
                            0.017 minutes

 => Run finished at:     Date: 11/06/2026  Time: 19:44:31.133

File: docs/docs/verification/fullprof/pd-neut-cwl_pv-xray-geometry_pbso4/pbsox_neut_single.sum


        **********************************************************
        ** PROGRAM FullProf.2k (Version 7.95 - Jan2023-ILL JRC) **
        **********************************************************
                       M U L T I -- P A T T E R N                 
            Rietveld, Profile Matching & Integrated Intensity     
                 Refinement of X-ray and/or Neutron Data


    Date: 17/06/2026  Time: 21:52:47.094                              

 => PCR file code: pbsox_neut_single
 => DAT file code: pbsox_neut_single    -> Relative contribution: 1.0000                                                            
 => Title: PbSO4 neutron from XrayDif single wavelength

 ==> CONDITIONS OF THIS RUN FOR PATTERN No.:  1

 => Global Refinement of neutron powder data                                                                                        
 => The    7th default profile function was selected

 => Data supplied in free format for pattern:  1
 => Analysis of refinement at the end
 => Wavelengths:  1.54056 1.54056
 => Cos(Monochromator angle)=   0.0000
 => Absorption correction (AC), muR-eff =   0.0000  0.0000
 => Base of peaks: 2.0*HW*    6.00
 ==> Angular range, step and number of points:
     2Thmin:      10.000000  2Thmax:     160.000000  Step:       0.025000  No. of points:   6001
 =>-------> Pattern#  1
 => Crystal Structure Refinement for phase: 1
 => The density (volumic mass) of phase 1 is:    6.324 g/cm3
 => Scor:10.1726

 ==> RESULTS OF REFINEMENT:


 => No. of fitted parameters:    0


------------------------------------------------------------------------------
 => Phase No.  1 PbSO4                                   P n m a             
------------------------------------------------------------------------------

 =>  No. of reflections for pattern#:   1:   385  


 ==> ATOM PARAMETERS:

  Name      x     sx       y     sy       z      sz      B   sB   occ. socc.  Mult
 Pb      0.18788(   0)  0.25000(   0)  0.16749(   0)  1.785(  0)  0.500(  0)    4
 S       0.06302(   0)  0.25000(   0)  0.68446(   0)  0.854(  0)  0.500(  0)    4
 O1      0.91235(   0)  0.25000(   0)  0.59346(   0)  1.334(  0)  0.500(  0)    4
 O2      0.18443(   0)  0.25000(   0)  0.53434(   0)  1.575(  0)  0.500(  0)    4
 O3      0.07573(   0)  0.01951(   0)  0.81594(   0)  1.328(  0)  1.000(  0)    8

 ==> PROFILE PARAMETERS FOR PATTERN#  1

 => Cell parameters      :
                              8.47983   0.00000
                              5.39776   0.00000
                              6.95932   0.00000
                             90.00000   0.00000
                             90.00000   0.00000
                             90.00000   0.00000
 
 => overall scale factor :      0.000469335     0.000000000
 => Eta(p-v) or m(p-vii) :    0.00000   0.00000
 => Overall tem. factor  :    0.00000   0.00000
 => Halfwidth parameters :    0.04846   0.00000
                             -0.08305   0.00000
                              0.03519   0.00000
 => Preferred orientation:    0.00000   0.00000
                              0.00000   0.00000
 => Asymmetry parameters :    0.00000   0.00000
                              0.00000   0.00000
                              0.00000   0.00000
                              0.00000   0.00000
 => X and y parameters   :    0.00000   0.00000
                              0.04927   0.00000
 => Strain parameters    :    0.00000   0.00000
                              0.00000   0.00000
                              0.00000   0.00000
 => Size parameters (G,L):    0.00000   0.00000
                              0.00000   0.00000

 => Add. shape parameters: 
                              0.00000   0.00000
                              0.00000   0.00000



 ==> GLOBAL PARAMETERS FOR PATTERN#  1


 => Zero-point:    -0.0482    0.0000
 => Background Polynomial Parameters ==>
                               154.32      0.0000    
                               100.00      0.0000    
                              -92.329      0.0000    
                              -95.599      0.0000    
                               126.68      0.0000    
                              -31.804      0.0000    
 
 => Cos(2theta)-shift parameter :   0.0000  0.0000
 => Sin(2theta)-shift parameter :   0.0000  0.0000

 ==> RELIABILITY FACTORS WITH ALL NON-EXCLUDED POINTS FOR PATTERN:  1

  => Cycle:  1 => MaxCycle: 30
 => N-P+C:  5760
 =>  R-factors (not corrected for background) for Pattern:  1
 => Rp:  62.4     Rwp:  70.4     Rexp:    4.92 Chi2:  205.      L.S. refinement
 => Conventional Rietveld R-factors for Pattern:  1
 => Rp:  102.     Rwp: 100.0     Rexp:    6.98 Chi2:  205.    
 => Deviance:  0.557E+07     Dev*  :   966.0    
 => DW-Stat.:    0.0323     DW-exp:     1.9182
 => N-sigma of the GoF:    10944.567

 ==> RELIABILITY FACTORS FOR POINTS WITH BRAGG CONTRIBUTIONS FOR PATTERN:  1

 => N-P+C:  5305
 =>  R-factors (not corrected for background) for Pattern:  1
 => Rp:  63.4     Rwp:  71.1     Rexp:    4.77 Chi2:  222.      L.S. refinement
 => Conventional Rietveld R-factors for Pattern:  1
 => Rp:  102.     Rwp: 100.0     Rexp:    6.71 Chi2:  222.    
 => Deviance:  0.557E+07     Dev*  :   1049.    
 => DW-Stat.:    0.0323     DW-exp:     1.9148
 => N-sigma of the GoF:    11392.086

 => Global user-weigthed Chi2 (Bragg contrib.):   223.    

     -----------------------------------------------------
     BRAGG R-Factors and weight fractions for Pattern #  1
     -----------------------------------------------------

 => Phase:  1     PbSO4
 => Bragg R-factor:  100.0       Vol:  318.543( 0.000)  Fract(%):  100.00( 0.00)
 => Rf-factor=  97.6             ATZ:        1213.030   Brindley:  1.0000

 
              CPU Time:     0.172 seconds
                            0.003 minutes

 => Run finished at:     Date: 17/06/2026  Time: 21:52:47.275

File: docs/docs/verification/fullprof/pd-neut-cwl_pv_lbco/lbco.sum


        **********************************************************
        ** PROGRAM FullProf.2k (Version 7.95 - Jan2023-ILL JRC) **
        **********************************************************
                       M U L T I -- P A T T E R N                 
            Rietveld, Profile Matching & Integrated Intensity     
                 Refinement of X-ray and/or Neutron Data


    Date: 07/06/2026  Time: 23:21:46.649                              

 => PCR file code: lbco
 => DAT file code: lbco.dat             -> Relative contribution: 1.0000                                                            
 => Title: La0.5Ba0.5CoO3

 ==> CONDITIONS OF THIS RUN FOR PATTERN No.:  1

 => Global Refinement of neutron powder data                                                                                        
 => The    7th default profile function was selected

 => X-Y type of data: 2theta/TOF/E(Kev) Intens sigma for pattern:  1
 => Analysis of refinement at the end
 => Wavelengths:  1.49400 1.49400
 => Cos(Monochromator angle)=   0.0000
 => Absorption correction (AC), muR-eff =   0.0000  0.0000
 => Base of peaks: 2.0*HW*   30.00
 ==> Angular range, step and number of points:
     2Thmin:      10.300000  2Thmax:     164.850006  Step:       0.050018  No. of points:   3092
 =>-------> Pattern#  1
 => Crystal Structure Refinement for phase: 1
 => The density (volumic mass) of phase 1 is:    6.878 g/cm3
 => Scor: 1.4020

 ==> RESULTS OF REFINEMENT:


 => No. of fitted parameters:   10


------------------------------------------------------------------------------
 => Phase No.  1 LBCO                                    P m -3 m            
------------------------------------------------------------------------------

 =>  No. of reflections for pattern#:   1:    30  


 ==> ATOM PARAMETERS:

  Name      x     sx       y     sy       z      sz      B   sB   occ. socc.  Mult
 La      0.00000(   0)  0.00000(   0)  0.00000(   0)  0.575( 27)  0.010(  0)    1
 Ba      0.00000(   0)  0.00000(   0)  0.00000(   0)  0.575( 27)  0.010(  0)    1
 Co      0.50000(   0)  0.50000(   0)  0.50000(   0)  0.260( 55)  0.021(  0)    1
 O       0.00000(   0)  0.50000(   0)  0.50000(   0)  1.367( 15)  0.061(  0)    3

 ==> PROFILE PARAMETERS FOR PATTERN#  1

 => Cell parameters      :
                              3.89079   0.00002
                              3.89079   0.00002
                              3.89079   0.00002
                             90.00000   0.00000
                             90.00000   0.00000
                             90.00000   0.00000
 
 => overall scale factor :      9.405646324     0.053800959
 => Eta(p-v) or m(p-vii) :    0.00000   0.00000
 => Overall tem. factor  :    0.00000   0.00000
 => Halfwidth parameters :    0.08155   0.00309
                             -0.11534   0.00665
                              0.12112   0.00321
 => Preferred orientation:    0.00000   0.00000
                              0.00000   0.00000
 => Asymmetry parameters :    0.00000   0.00000
                              0.00000   0.00000
                              0.00000   0.00000
                              0.00000   0.00000
 => X and y parameters   :    0.00000   0.00000
                              0.08304   0.00190
 => Strain parameters    :    0.00000   0.00000
                              0.00000   0.00000
                              0.00000   0.00000
 => Size parameters (G,L):    0.00000   0.00000
                              0.00000   0.00000

 => Add. shape parameters: 
                              0.00000   0.00000
                              0.00000   0.00000



 ==> GLOBAL PARAMETERS FOR PATTERN#  1


 => Zero-point:     0.6204    0.0010
 => Cos(2theta)-shift parameter :   0.0000  0.0000
 => Sin(2theta)-shift parameter :   0.0000  0.0000

 ==> RELIABILITY FACTORS WITH ALL NON-EXCLUDED POINTS FOR PATTERN:  1

  => Cycle: 31 => MaxCycle:500
 => N-P+C:  3081
 =>  R-factors (not corrected for background) for Pattern:  1
 => Rp:  5.62     Rwp:  7.22     Rexp:    6.35 Chi2:  1.29      L.S. refinement
 => Conventional Rietveld R-factors for Pattern:  1
 => Rp:  21.2     Rwp:  16.1     Rexp:   14.18 Chi2:  1.29    
 => Deviance:  0.379E+04     Dev*  :   1.230    
 => DW-Stat.:    1.5702     DW-exp:     1.8947
 => N-sigma of the GoF:       11.515

 ==> RELIABILITY FACTORS FOR POINTS WITH BRAGG CONTRIBUTIONS FOR PATTERN:  1

 => N-P+C:  3051
 =>  R-factors (not corrected for background) for Pattern:  1
 => Rp:  5.61     Rwp:  7.22     Rexp:    6.34 Chi2:  1.30      L.S. refinement
 => Conventional Rietveld R-factors for Pattern:  1
 => Rp:  21.0     Rwp:  16.1     Rexp:   14.11 Chi2:  1.30    
 => Deviance:  0.376E+04     Dev*  :   1.233    
 => DW-Stat.:    1.5809     DW-exp:     1.8942
 => N-sigma of the GoF:       11.608

 => Global user-weigthed Chi2 (Bragg contrib.):   1.31    

     -----------------------------------------------------
     BRAGG R-Factors and weight fractions for Pattern #  1
     -----------------------------------------------------

 => Phase:  1     LBCO
 => Bragg R-factor:   4.16       Vol:   58.900( 0.001)  Fract(%):  100.00( 0.81)
 => Rf-factor=  4.38             ATZ:         244.138   Brindley:  1.0000


       ----------------------------------------------------
       -    ANALYSIS OF THE REFINEMENT FOR PATTERN #  1   -
       ----------------------------------------------------


 => GLOBAL INDICATORS:

    The first and last reflections appears at:
    2theta(degrees)/T.O.F(microsecs)/Energy(KeV) =>         22.138       156.458
    s (angstroms-1) =>     0.2570    1.3105
    D (angstroms  ) =>     3.8908    0.7630
    sin(theta/lamb) =>     0.1285    0.6553
    Q (angstroms-1) =>     3.2298   16.4687

    The average FWHM is:   0.5225  Fwhm(av)/step =  10.4493

 => Sum(Yiobs-Yical):     1764.53    1577.09    -295.84     187.20 <- Four regions
            Total ->      3232.98

  Expected Rp (background uncorrected):     4.76 Observed->     5.62
  Expected cRp(background   corrected):    17.97 Observed->    21.19
  -> Ratio Rp/Exp=cRp/cExp:     1.18
  Weighted Average Bragg R-factor:     4.16
  Weighted Average      RF-factor:     4.38
  Reduced Chi-square :     1.30

 => Total number of "independent" reflections:     28
    Effective number (account for resolution) of reflections: 
                      at level p=1.00  :  23.0
                      at level p=0.50  :  23.0
                      at level p=0.25  :  23.0

    A reflection contributes as x/(x+nearest), where "x"  
    is the fraction of the total area of the current phase and 
   "nearest" is the number of adjacent reflections verifying the formula:

    Postn-p*FWHM <= Postn(adjacent) <= Postn+p*FWHM 

   "nearest" is weighted by the corresponding "x(s)" 

 =>             Number of global  refined parameters:      1
                Number of profile refined parameters:      6
    Number of intensity-affecting refined parameters:      3
      (Preferred orientation belongs to this class)   

 => (Effective Number of reflections)/(Number of intensity parameters)= refni
      Ratio ( Optimistic view,p=0.25):    7.7
      Ratio (Pessimistic view,p=1.00):    7.7
      Ratio (   Eclectic view,p=0.50):    7.7

 => PHASE DEPENDENT INDICATORS:

 => Positions and FWHM of the sharpest reflection

     Phase  2Theta/TOF  FWHM     Q       DQ      Delta   Dd/d(%)

       1      65.78   0.3391   4.5676  0.02090  0.38553  0.458

   Q ,DQ(FWHM in Q-space) and Delta are given in 1/angstroms
 Delta is the expected step between consecutive reflections at Q

 Phase    %Cont  Nintdp  Nprofp   Nref      Enref(Effective)
                                         R:p=1  R:p=1/2  R:p=1/4
     1  100.00       3       6      28   23.00   23.00   23.00
                                          7.67    7.67    7.67
  Where:
  %Cont: percentage of the total integrated intensity (100x)
 Nintdp: Number of intensity-affecting refined parameters
 Nprofp: Number of profile refined parameters
   Nref: Number "independent" contributing reflections
  Enref: Effective Number of reflections for each p-value
R:p=1/n: Ratio Enref(Effective)/Nintdp <- "Solvability Index" 


 => ANALYSIS OF STANDARD DEVIATIONS

    Phase:  1 Degrees of freedom for p=1, 1/2, 1/4:            20.00           20.00           20.00
              Chi2 based on integrated intensities:            11.43           11.43           11.43
              Calculated with Scott'S FORMULA     :    46.15   46.15   46.15

 => Standard deviations concern the PRECISION of parameters and
    represent ACCURACY only if there is no systematic errors
    A better estimate of the accuracy of structural parameters
    is obtained multiplying sigmas by the parameter SCOR
 -> SCOR =   1.4020 { Berar'S FORMULA}
 -> SCOR =   3.2325 {Pawley'S FORMULA}
 -> Application of modified Scott'S FORMULA
    SCOR(p=1,1/2,1/4) =             2.97            2.97            2.97
    SCOR(expected Si) =       5.9646      5.9646      5.9646
   Warning! Do not take into account Scott'S SCOR
            These indicators are under test....

 => ANALYSIS OF CORRELATED PARAMETERS 

  -> The parameter:    1 appears   2 times
  -> The parameter:    4 appears   3 times
  -> The number of correlated parameters is :   2

 => Your refinement seems to be very good!

 
              CPU Time:     1.406 seconds
                            0.023 minutes

 => Run finished at:     Date: 07/06/2026  Time: 23:21:48.064

File: docs/docs/verification/fullprof/pd-neut-cwl_pv_pbso4/pbso4.sum


        **********************************************************
        ** PROGRAM FullProf.2k (Version 8.40 - Feb2026-ILL JRC) **
        **********************************************************
                       M U L T I -- P A T T E R N                 
            Rietveld, Profile Matching & Integrated Intensity     
                 Refinement of X-ray and/or Neutron Data


    Date: 09/06/2026  Time: 12:49:24.047                              

 => PCR file code: pbso4
 => DAT file code: pbso4                -> Relative contribution: 1.0000                                                            
 => Title: PbSO4 D1A(ILL),Rietveld Round Robin, R.J. Hill,JApC 25,589(1992)

 ==> CONDITIONS OF THIS RUN FOR PATTERN No.:  1

 => Global Refinement of neutron powder data                                                                                        
 => The    7th default profile function was selected

 => Data in D1A,D2B format as prepared by D1A(D2B)SUM for pattern:  1
 => Analysis of refinement at the end
 => Wavelengths:  1.91200 1.91200
 => Cos(Monochromator angle)=   0.0000
 => Absorption correction (AC), muR-eff =   0.0000  0.0000
 => Base of peaks: 2.0*HW*   30.00
 ==> Angular range, step and number of points:
     2Thmin:      10.000000  2Thmax:     155.449997  Step:       0.050000  No. of points:   2910
 =>-------> Pattern#  1
 => Crystal Structure Refinement for phase: 1
 => The density (volumic mass) of phase 1 is:    6.328 g/cm3
 => Scor: 2.8388

 ==> RESULTS OF REFINEMENT:


 => No. of fitted parameters:    0


------------------------------------------------------------------------------
 => Phase No.  1 PbSO4                                   P n m a             
------------------------------------------------------------------------------

 =>  No. of reflections for pattern#:   1:   217  


 ==> ATOM PARAMETERS:

  Name      x     sx       y     sy       z      sz      B   sB   occ. socc.  Mult
 Pb      0.18754(   0)  0.25000(   0)  0.16709(   0)  1.381(  0)  0.500(  0)    4
 S       0.06532(   0)  0.25000(   0)  0.68401(   0)  0.362(  0)  0.500(  0)    4
 O1      0.90822(   0)  0.25000(   0)  0.59542(   0)  2.037(  0)  0.500(  0)    4
 O2      0.19390(   0)  0.25000(   0)  0.54359(   0)  1.504(  0)  0.500(  0)    4
 O3      0.08114(   0)  0.02713(   0)  0.80863(   0)  1.343(  0)  1.000(  0)    8

 ==> PROFILE PARAMETERS FOR PATTERN#  1

 => Cell parameters      :
                              8.47799   0.00000
                              5.39648   0.00000
                              6.95772   0.00000
                             90.00000   0.00000
                             90.00000   0.00000
                             90.00000   0.00000
 
 => overall scale factor :   1.467900      0.000000    
 => Eta(p-v) or m(p-vii) :    0.00000   0.00000
 => Overall tem. factor  :    0.00000   0.00000
 => Halfwidth parameters :    0.13949   0.00000
                             -0.41407   0.00000
                              0.38820   0.00000
 => Preferred orientation:    0.00000   0.00000
                              0.00000   0.00000
 => Asymmetry parameters :    0.00000   0.00000
                              0.00000   0.00000
                              0.00000   0.00000
                              0.00000   0.00000
 => X and y parameters   :    0.00000   0.00000
                              0.08638   0.00000
 => Strain parameters    :    0.00000   0.00000
                              0.00000   0.00000
                              0.00000   0.00000
 => Size parameters (G,L):    0.00000   0.00000
                              0.00000   0.00000

 => Add. shape parameters: 
                              0.00000       0.00000    
                              0.00000       0.00000    



 ==> GLOBAL PARAMETERS FOR PATTERN#  1


 => Zero-point:    -0.1436    0.0000
 => Cos(2theta)-shift parameter :   0.0000  0.0000
 => Sin(2theta)-shift parameter :   0.0000  0.0000

 ==> RELIABILITY FACTORS WITH ALL NON-EXCLUDED POINTS FOR PATTERN:  1

  => Cycle:  1 => MaxCycle:500
 => N-P+C:  2909
 =>  R-factors (not corrected for background) for Pattern:  1
 => Rp:  3.47     Rwp:  4.24     Rexp:    1.95 Chi2:  4.72      L.S. refinement
 => Conventional Rietveld R-factors for Pattern:  1
 => Rp:  8.18     Rwp:  7.90     Rexp:    3.64 Chi2:  4.72    
 => Deviance:  0.233E+04     Dev*  :  0.7989    
 => DW-Stat.:    0.3065     DW-exp:     1.8848
 => N-sigma of the GoF:      141.756

 ==> RELIABILITY FACTORS FOR POINTS WITH BRAGG CONTRIBUTIONS FOR PATTERN:  1

 => N-P+C:  2909
 =>  R-factors (not corrected for background) for Pattern:  1
 => Rp:  3.47     Rwp:  4.24     Rexp:    1.95 Chi2:  4.72      L.S. refinement
 => Conventional Rietveld R-factors for Pattern:  1
 => Rp:  8.18     Rwp:  7.90     Rexp:    3.64 Chi2:  4.72    
 => Deviance:  0.233E+04     Dev*  :  0.7989    
 => DW-Stat.:    0.3065     DW-exp:     1.8848
 => N-sigma of the GoF:      141.756

 => Global user-weigthed Chi2 (Bragg contrib.):   4.72    

     -----------------------------------------------------
     BRAGG R-Factors and weight fractions for Pattern #  1
     -----------------------------------------------------

 => Phase:  1     PbSO4
 => Bragg R-factor:   3.62       Vol:  318.325( 0.000)  Fract(%):  100.00( 0.00)
 => Rf-factor=  2.32             ATZ:        1213.030   Brindley:  1.0000

 
              CPU Time:     0.289 seconds
                            0.005 minutes

 => Run finished at:     Date: 09/06/2026  Time: 12:49:24.338

File: docs/docs/verification/fullprof/pd-neut-cwl_tch-fcj_lab6/ECH0030684_LaB6_1p622A.sum


        **********************************************************
        ** PROGRAM FullProf.2k (Version 7.95 - Jan2023-ILL JRC) **
        **********************************************************
                       M U L T I -- P A T T E R N                 
            Rietveld, Profile Matching & Integrated Intensity     
                 Refinement of X-ray and/or Neutron Data


    Date: 08/06/2026  Time: 14:22:23.253                              

 => PCR file code: ECH0030684_LaB6_1p622A
 => DAT file code: ECH0030684_LaB6_1p62 -> Relative contribution: 1.0000                                                            
 => Title: LaB6 Ge(331)

 ==> CONDITIONS OF THIS RUN FOR PATTERN No.:  1

 => Global Refinement of neutron powder data                                                                                        
 => The    7th default profile function was selected

 => X-Y type of data: 2theta/TOF/E(Kev) Intens sigma for pattern:  1
 => Analysis of refinement at the end
 => Wavelengths:  1.62389 1.62389
 => Cos(Monochromator angle)=   0.0000
 => Absorption correction (AC), muR-eff =   0.7000  0.0000
 => AC : Cylinder Debye-Scherrer (Hewat formula)
 => Base of peaks: 2.0*HW*   12.00
 => Wavelength is refined
 ==> Angular range, step and number of points:
     2Thmin:       4.164220  2Thmax:     163.756378  Step:       0.049998  No. of points:   3194
 =>-------> Pattern#  1
 => Crystal Structure Refinement for phase: 1
 => The density (volumic mass) of phase 1 is:    4.711 g/cm3
 => Scor: 3.3300

 ==> RESULTS OF REFINEMENT:


 => No. of fitted parameters:   16


------------------------------------------------------------------------------
 => Phase No.  1 nuclear                                 P m -3 m            
------------------------------------------------------------------------------

 =>  No. of reflections for pattern#:   1:    28  


 ==> ATOM PARAMETERS:

  Name      x     sx       y     sy       z      sz      B   sB   occ. socc.  Mult
 La      0.00000(   0)  0.00000(   0)  0.00000(   0)  0.534( 20)  0.021(  0)    1
 B       0.19972(  16)  0.50000(   0)  0.50000(   0)  0.394(  0)  0.125(  0)    6

 ==> PROFILE PARAMETERS FOR PATTERN#  1

 => Cell parameters      :
                              4.15689   0.00000
                              4.15689   0.00000
                              4.15689   0.00000
                             90.00000   0.00000
                             90.00000   0.00000
                             90.00000   0.00000
 
 => overall scale factor :    136.050689697     0.541358113
 => Eta(p-v) or m(p-vii) :    0.00000   0.00000
 => Overall tem. factor  :    0.00000   0.00000
 => Halfwidth parameters :    0.14336   0.00301
                             -0.52217   0.00885
                              0.59041   0.00702
 => Preferred orientation:    0.00000   0.00000
                              0.00000   0.00000
 => Asymmetry parameters :    0.00000   0.00000
                              0.00000   0.00000
                              0.00000   0.00000
                              0.00000   0.00000
 => X and y parameters   :    0.00000   0.00000
                              0.05428   0.00198
 => Strain parameters    :    0.00000   0.00000
                              0.00000   0.00000
                              0.00000   0.00000
 => Size parameters (G,L):    0.00000   0.00000
                              0.00000   0.00000

 => Add. shape parameters: 
                              0.00000   0.00000
                              0.00000   0.00000



 ==> GLOBAL PARAMETERS FOR PATTERN#  1


 => Zero-point:    -0.4550    0.0107
 => Refined wavelength:   1.623891  0.000054
 => Background Polynomial Parameters ==>
                               777.52      4.4352    
                               52.161      11.022    
                               365.26      28.543    
                               16.143      19.945    
                              -413.53      36.034    
                               0.0000      0.0000    
 
 => Cos(2theta)-shift parameter :   0.0105  0.0057
 => Sin(2theta)-shift parameter :   0.2419  0.0082

 ==> RELIABILITY FACTORS WITH ALL NON-EXCLUDED POINTS FOR PATTERN:  1

  => Cycle:  1 => MaxCycle:100
 => N-P+C:  3060
 =>  R-factors (not corrected for background) for Pattern:  1
 => Rp:  7.80     Rwp:  10.5     Rexp:    2.75 Chi2:  14.7      L.S. refinement
 => Conventional Rietveld R-factors for Pattern:  1
 => Rp:  15.5     Rwp:  17.9     Rexp:    4.68 Chi2:  14.7    
 => Deviance:  0.649E+05     Dev*  :   21.19    
 => DW-Stat.:    0.2431     DW-exp:     1.8984
 => N-sigma of the GoF:      535.391

 ==> RELIABILITY FACTORS FOR POINTS WITH BRAGG CONTRIBUTIONS FOR PATTERN:  1

 => N-P+C:  2993
 =>  R-factors (not corrected for background) for Pattern:  1
 => Rp:  7.85     Rwp:  10.6     Rexp:    2.74 Chi2:  15.0      L.S. refinement
 => Conventional Rietveld R-factors for Pattern:  1
 => Rp:  15.5     Rwp:  17.9     Rexp:    4.63 Chi2:  15.0    
 => Deviance:  0.648E+05     Dev*  :   21.64    
 => DW-Stat.:    0.2435     DW-exp:     1.8974
 => N-sigma of the GoF:      541.296

 => Global user-weigthed Chi2 (Bragg contrib.):   15.0    

     -----------------------------------------------------
     BRAGG R-Factors and weight fractions for Pattern #  1
     -----------------------------------------------------

 => Phase:  1     nuclear
 => Bragg R-factor:   4.29       Vol:   71.830( 0.000)  Fract(%):  100.00( 0.56)
 => Rf-factor=  2.30             ATZ:         203.711   Brindley:  1.0000


       ----------------------------------------------------
       -    ANALYSIS OF THE REFINEMENT FOR PATTERN #  1   -
       ----------------------------------------------------


 => GLOBAL INDICATORS:

    The first and last reflections appears at:
    2theta(degrees)/T.O.F(microsecs)/Energy(KeV) =>         22.527       155.176
    s (angstroms-1) =>     0.2406    1.2028
    D (angstroms  ) =>     4.1569    0.8314
    sin(theta/lamb) =>     0.1203    0.6014
    Q (angstroms-1) =>     3.0230   15.1151

    The average FWHM is:   0.5922  Fwhm(av)/step =  11.8481

 => Sum(Yiobs-Yical):    15005.76   39803.15   17015.02    8062.39 <- Four regions
            Total ->     79886.32

  Expected Rp (background uncorrected):     1.87 Observed->     7.80
  Expected cRp(background   corrected):     3.73 Observed->    15.54
  -> Ratio Rp/Exp=cRp/cExp:     4.17
  Weighted Average Bragg R-factor:     4.29
  Weighted Average      RF-factor:     2.30
  Reduced Chi-square :    14.99

 => Total number of "independent" reflections:     26
    Effective number (account for resolution) of reflections: 
                      at level p=1.00  :  22.0
                      at level p=0.50  :  22.0
                      at level p=0.25  :  22.0

    A reflection contributes as x/(x+nearest), where "x"  
    is the fraction of the total area of the current phase and 
   "nearest" is the number of adjacent reflections verifying the formula:

    Postn-p*FWHM <= Postn(adjacent) <= Postn+p*FWHM 

   "nearest" is weighted by the corresponding "x(s)" 

 =>             Number of global  refined parameters:      9
                Number of profile refined parameters:      5
    Number of intensity-affecting refined parameters:      2
      (Preferred orientation belongs to this class)   

 => (Effective Number of reflections)/(Number of intensity parameters)= refni
      Ratio ( Optimistic view,p=0.25):   11.0
      Ratio (Pessimistic view,p=1.00):   11.0
      Ratio (   Eclectic view,p=0.50):   11.0

 => PHASE DEPENDENT INDICATORS:

 => Positions and FWHM of the sharpest reflection

     Phase  2Theta/TOF  FWHM     Q       DQ      Delta   Dd/d(%)

       1     121.74   0.4011   6.7597  0.01318  0.14434  0.195

   Q ,DQ(FWHM in Q-space) and Delta are given in 1/angstroms
 Delta is the expected step between consecutive reflections at Q

 Phase    %Cont  Nintdp  Nprofp   Nref      Enref(Effective)
                                         R:p=1  R:p=1/2  R:p=1/4
     1  100.00       2       5      26   22.00   22.00   22.00
                                         11.00   11.00   11.00
  Where:
  %Cont: percentage of the total integrated intensity (100x)
 Nintdp: Number of intensity-affecting refined parameters
 Nprofp: Number of profile refined parameters
   Nref: Number "independent" contributing reflections
  Enref: Effective Number of reflections for each p-value
R:p=1/n: Ratio Enref(Effective)/Nintdp <- "Solvability Index" 


 => ANALYSIS OF STANDARD DEVIATIONS

    Phase:  1 Degrees of freedom for p=1, 1/2, 1/4:            20.00           20.00           20.00
              Chi2 based on integrated intensities:           192.52          192.52          192.52
              Calculated with Scott'S FORMULA     :  2094.85 2094.85 2094.85

 => Standard deviations concern the PRECISION of parameters and
    represent ACCURACY only if there is no systematic errors
    A better estimate of the accuracy of structural parameters
    is obtained multiplying sigmas by the parameter SCOR
 -> SCOR =   3.3300 { Berar'S FORMULA}
 -> SCOR =   3.4421 {Pawley'S FORMULA}
 -> Application of modified Scott'S FORMULA
    SCOR(p=1,1/2,1/4) =             3.58            3.58            3.58
    SCOR(expected Si) =      11.8206     11.8206     11.8206
   Warning! Do not take into account Scott'S SCOR
            These indicators are under test....

 => ANALYSIS OF CORRELATED PARAMETERS 

  -> The number of correlated parameters is :   0

 => WARNING!:
  Reduced Chi-square  TOO HIGH, the model is probably good but
  the residuals are dominated by systematic errors in profile.

 
              CPU Time:     0.191 seconds
                            0.003 minutes

 => Run finished at:     Date: 08/06/2026  Time: 14:22:23.441
