Repository: easyscience/diffraction-lib

<p>
  <picture>
    <!-- light mode logo -->
    <source media='(prefers-color-scheme: light)' srcset='https://raw.githubusercontent.com/easyscience/assets-branding/refs/heads/master/easydiffraction/logos/light.svg'>
    <!-- dark mode logo -->
    <source media='(prefers-color-scheme: dark)' srcset='https://raw.githubusercontent.com/easyscience/assets-branding/refs/heads/master/easydiffraction/logos/dark.svg'>
    <!-- default logo == light mode logo -->
  </picture>
**EasyDiffraction** is a software for calculating diffraction patterns
based on a structural model and refining its parameters against
experimental data.

<!-- HOME REPOSITORY SECTION -->

File: docs/docs/verification/fullprof/pd-neut-tof_jvd_ncaf/tmpl_one_bank.sum


        **********************************************************
        ** PROGRAM FullProf.2k (Version 7.95 - Jan2023-ILL JRC) **
        **********************************************************
                       M U L T I -- P A T T E R N                 
            Rietveld, Profile Matching & Integrated Intensity     
                 Refinement of X-ray and/or Neutron Data


    Date: 09/06/2026  Time: 15:11:13.659                              

 => PCR file code: tmpl_one_bank
 => DAT file code: 55025-5_6raw.gss     -> Relative contribution: 1.0000                                                            
 => Title:YAG highres

 ==> CONDITIONS OF THIS RUN FOR PATTERN No.:  1

 => Global Refinement of neutron powder data                                                                                        
 => Neutron Time-Of-Flight data                                                                                                     
 => Abcisa variable is T.O.F. in microsecs
 => The   13th default profile function was selected
 => Invalid instr parameter for pattern:  1
 => Absorption correction type: 2
 => Base of peaks: 2.0*HW*   40.00
 ==> T.O.F. range, and number of points:
    TOFmin:    7267.568359  TOFmax:  103417.671875
    No. of points:   4122
 =>-------> Pattern#  1
 => Crystal Structure Refinement for phase: 1
 => The    9th profile function was selected for phase no.  1
 => The density (volumic mass) of phase 1 is:    2.998 g/cm3
 => Scor: 3.2042

 ==> RESULTS OF REFINEMENT:


 => No. of fitted parameters:    0


------------------------------------------------------------------------------
 => Phase No.  1 Y5Al3O12 Nuclear                        I 21 3              
------------------------------------------------------------------------------

 =>  No. of reflections for pattern#:   1:  1806  


 ==> ATOM PARAMETERS:

  Name      x     sx       y     sy       z      sz      B   sB   occ. socc.  Mult
 Ca1     0.46610(   0)  0.00000(   0)  0.25000(   0)  0.887(  0)  1.500(  0)   12
 Al1     0.25163(   0)  0.25163(   0)  0.25163(   0)  0.652(  0)  1.000(  0)    8
 Na1     0.08472(   0)  0.08472(   0)  0.08472(   0)  1.892(  0)  1.000(  0)    8
 F1      0.13748(   0)  0.30533(   0)  0.11947(   0)  0.895(  0)  3.000(  0)   24
 F2      0.36263(   0)  0.36333(   0)  0.18669(   0)  1.272(  0)  3.000(  0)   24
 F3      0.46120(   0)  0.46120(   0)  0.46120(   0)  0.780(  0)  1.000(  0)    8

 ==> PROFILE PARAMETERS FOR PATTERN#  1

 => Cell parameters      :
                             10.25026   0.00000
                             10.25026   0.00000
                             10.25026   0.00000
                             90.00000   0.00000
                             90.00000   0.00000
                             90.00000   0.00000
 

 => Overall scale factor       :      4.019303799     0.000000000
 => T.O.F. Extinction parameter:     0.000000    0.000000
 => Overall temperature  factor:     0.000000    0.000000
 => T.O.F. Gaussian variances Sig-2, Sig-1, Sig-0: 
        15.695900    0.000000
         0.000000    0.000000
         0.000000    0.000000

 => T.O.F. Gaussian variance Sig-Q:     0.000000    0.000000
 => T.O.F. Isotropic Gaussian Strain parameter (G-strain):      0.00000     0.00000
 => T.O.F. Isotropic Gaussian Size   parameter (G-size)  :      0.00000     0.00000
 => T.O.F. Anisotropic Lorentzian  Size  parameter (Ani-LorSize):      0.00000     0.00000
 => T.O.F. Lorentzian FWHM Gam-2, Gam-1, Gam-0: 
         0.000000    0.000000
         0.000000    0.000000
         0.000000    0.000000

 => T.O.F. Lorentzian strain and size parameters (LStr,LSiz): 
         0.000000    0.000000
         0.000000    0.000000

 => Direct cell parameters: 
       10.250256    0.000000
       10.250256    0.000000
       10.250256    0.000000
       90.000000    0.000000
       90.000000    0.000000
       90.000000    0.000000

 => Preferred orientation parameters: 
         1.000000    0.000000
         0.000000    0.000000

 => T.O.F. Peak shape parameter alpha0,beta0,beta1,alphaQ,betaQ: 
       -0.009276    0.000000    0.006705
        0.000000    0.109622    0.000000
        0.009708    0.000000    0.000000
        0.000000    0.000000    0.000000


 => Absorption parameters: 
                              0.00000   0.00000
                              0.00000   0.00000



 ==> GLOBAL PARAMETERS FOR PATTERN#  1


 => Zero-point:   -13.8813    0.0000

 => T.O.F.- dtt1       (    TOFo=dtt1*dsp     ):  20773.12      0.00
 => T.O.F.- dtt2       (TOF=TOFo+dtt2*dsp*dsp ):     -1.08      0.00
 => T.O.F.- dtt_1OverD (TOF=TOF+dtt_1overD/dsp):      0.00      0.00

 ==> RELIABILITY FACTORS WITH ALL NON-EXCLUDED POINTS FOR PATTERN:  1

  => Cycle:  1 => MaxCycle: 20
 => N-P+C:  3789
 =>  R-factors (not corrected for background) for Pattern:  1
 => Rp:  7.48     Rwp:  8.27     Rexp:    2.12 Chi2:  15.2      L.S. refinement
 => Conventional Rietveld R-factors for Pattern:  1
 => Rp:  17.7     Rwp:  12.5     Rexp:    3.21 Chi2:  15.2    
 => Deviance:  0.338E+05     Dev*  :   8.929    
 => DW-Stat.:    0.3495     DW-exp:     1.8991
 => N-sigma of the GoF:      620.204

 ==> RELIABILITY FACTORS FOR POINTS WITH BRAGG CONTRIBUTIONS FOR PATTERN:  1

 => N-P+C:  3636
 =>  R-factors (not corrected for background) for Pattern:  1
 => Rp:  7.51     Rwp:  8.27     Rexp:    2.08 Chi2:  15.9      L.S. refinement
 => Conventional Rietveld R-factors for Pattern:  1
 => Rp:  17.5     Rwp:  12.5     Rexp:    3.14 Chi2:  15.9    
 => Deviance:  0.336E+05     Dev*  :   9.232    
 => DW-Stat.:    0.3501     DW-exp:     1.8970
 => N-sigma of the GoF:      633.883

 => Global user-weigthed Chi2 (Bragg contrib.):   15.9    

     -----------------------------------------------------
     BRAGG R-Factors and weight fractions for Pattern #  1
     -----------------------------------------------------

 => Phase:  1     Y5Al3O12 Nuclear
 => Bragg R-factor:   3.99       Vol: 1076.971( 0.000)  Fract(%):  100.00( 0.00)
 => Rf-factor=  19.6             ATZ:       17501.770   Brindley:  1.0000

 
              CPU Time:     0.320 seconds
                            0.005 minutes

 => Run finished at:     Date: 09/06/2026  Time: 15:11:13.975

File: docs/docs/verification/fullprof/pd-neut-tof_jvd_si/arg_si.sum


        **********************************************************
        ** PROGRAM FullProf.2k (Version 7.95 - Jan2023-ILL JRC) **
        **********************************************************
                       M U L T I -- P A T T E R N                 
            Rietveld, Profile Matching & Integrated Intensity     
                 Refinement of X-ray and/or Neutron Data


    Date: 06/06/2026  Time: 23:10:47.635                              

 => PCR file code: arg_si
 => DAT file code: arg_si.dat           -> Relative contribution: 1.0000                                                            
 => Title:  Backscattering Bank (2theta= 144.845)  Si- Argonne

 ==> CONDITIONS OF THIS RUN FOR PATTERN No.:  1

 => Global Refinement of neutron powder data                                                                                        
 => Neutron Time-Of-Flight data                                                                                                     
 => Abcisa variable is T.O.F. in microsecs
 => The    9th default profile function was selected

 => Data read from GSAS file for pattern:  1
 => Absorption correction type: 2
 => Base of peaks: 2.0*HW*    8.20
 ==> T.O.F. range, and number of points:
    TOFmin:    2000.000000  TOFmax:   29995.000000
    No. of points:   5600
 =>-------> Pattern#  1
 => Crystal Structure Refinement for phase: 1
 => The density (volumic mass) of phase 1 is:    2.329 g/cm3
 => Scor: 1.9644

 ==> RESULTS OF REFINEMENT:


 => No. of fitted parameters:   14


------------------------------------------------------------------------------
 => Phase No.  1 Standard-Si                             F d -3 m            
------------------------------------------------------------------------------

 =>  No. of reflections for pattern#:   1:   430  


 ==> ATOM PARAMETERS:

  Name      x     sx       y     sy       z      sz      B   sB   occ. socc.  Mult
 Si      0.12500(   0)  0.12500(   0)  0.12500(   0)  0.524(  5)  1.000(  0)    8

 ==> PROFILE PARAMETERS FOR PATTERN#  1

 => Cell parameters      :
                              5.43134   0.00005
                              5.43134   0.00005
                              5.43134   0.00005
                             90.00000   0.00000
                             90.00000   0.00000
                             90.00000   0.00000
 

 => Overall scale factor       :      0.675098777     0.002278208
 => T.O.F. Extinction parameter:     0.000000    0.000000
 => Overall temperature  factor:     0.000000    0.000000
 => T.O.F. Gaussian variances Sig-2, Sig-1, Sig-0: 
         0.000000    0.000000
        33.041843    0.836443
         3.554263    0.464078

 => T.O.F. Gaussian variance Sig-Q:     0.000000    0.000000
 => T.O.F. Isotropic Gaussian Strain parameter (G-strain):      0.00000     0.00000
 => T.O.F. Isotropic Gaussian Size   parameter (G-size)  :      0.00000     0.00000
 => T.O.F. Anisotropic Lorentzian  Size  parameter (Ani-LorSize):      0.00000     0.00000
 => T.O.F. Lorentzian FWHM Gam-2, Gam-1, Gam-0: 
         0.000000    0.000000
         2.543094    0.093180
         0.000000    0.000000

 => T.O.F. Lorentzian strain and size parameters (LStr,LSiz): 
         0.000000    0.000000
         0.000000    0.000000

 => Direct cell parameters: 
        5.431342    0.000049
        5.431342    0.000049
        5.431342    0.000049
       90.000000    0.000000
       90.000000    0.000000
       90.000000    0.000000

 => Preferred orientation parameters: 
         0.000000    0.000000
         0.000000    0.000000

 => T.O.F. Peak shape parameter alpha0,beta0,beta1,alphaQ,betaQ: 
        0.000000    0.000000    0.042210
        0.000000    0.597100    0.000000
        0.009460    0.000000    0.000000
        0.000000    0.000000    0.000000


 => Absorption parameters: 
                              0.00000   0.00000
                              0.00000   0.00000



 ==> GLOBAL PARAMETERS FOR PATTERN#  1


 => Zero-point:    -9.1877    0.0691
 => Cosine Fourier Background Parameters ==>
                               152.74     0.72766    
                               1.4300      1.2722    
                               37.243      1.1148    
                               12.115      1.0251    
                               19.181     0.99952    
                               3.3484     0.83150    
                               8.7367     0.57882    
                               0.0000      0.0000    
                               0.0000      0.0000    
                               0.0000      0.0000    
                               0.0000      0.0000    
                               0.0000      0.0000    
                               0.0000      0.0000    
                               0.0000      0.0000    
                               0.0000      0.0000    
                               0.0000      0.0000    
                               0.0000      0.0000    
                               0.0000      0.0000    
 

 => T.O.F.- dtt1       (    TOFo=dtt1*dsp     ):   7476.91      0.00
 => T.O.F.- dtt2       (TOF=TOFo+dtt2*dsp*dsp ):     -1.54      0.00
 => T.O.F.- dtt_1OverD (TOF=TOF+dtt_1overD/dsp):      0.00      0.00

 ==> RELIABILITY FACTORS WITH ALL NON-EXCLUDED POINTS FOR PATTERN:  1

  => Cycle:  1 => MaxCycle: 15
 => N-P+C:  5586
 =>  R-factors (not corrected for background) for Pattern:  1
 => Rp:  8.17     Rwp:  5.98     Rexp:    3.66 Chi2:  2.67      L.S. refinement
 => Conventional Rietveld R-factors for Pattern:  1
 => Rp:  18.5     Rwp:  11.6     Rexp:    7.12 Chi2:  2.67    
 => Deviance:  0.278E+05     Dev*  :   4.965    
 => DW-Stat.:    1.1222     DW-exp:     1.9221
 => N-sigma of the GoF:       88.226

 ==> RELIABILITY FACTORS FOR POINTS WITH BRAGG CONTRIBUTIONS FOR PATTERN:  1

 => N-P+C:  1852
 =>  R-factors (not corrected for background) for Pattern:  1
 => Rp:  4.14     Rwp:  5.14     Rexp:    2.26 Chi2:  5.18      L.S. refinement
 => Conventional Rietveld R-factors for Pattern:  1
 => Rp:  5.94     Rwp:  9.36     Rexp:    4.11 Chi2:  5.18    
 => Deviance:  0.419E+04     Dev*  :   2.262    
 => DW-Stat.:    1.7451     DW-exp:     1.8710
 => N-sigma of the GoF:      127.120

 => Global user-weigthed Chi2 (Bragg contrib.):   8.05    

     -----------------------------------------------------
     BRAGG R-Factors and weight fractions for Pattern #  1
     -----------------------------------------------------

 => Phase:  1     Standard-Si
 => Bragg R-factor:   2.04       Vol:  160.222( 0.003)  Fract(%):  100.00( 0.48)
 => Rf-factor=  12.7             ATZ:      129420.289   Brindley:  1.0000

 
              CPU Time:     7.414 seconds
                            0.124 minutes

 => Run finished at:     Date: 06/06/2026  Time: 23:10:55.046

File: docs/docs/verification/fullprof/pd-neut-tof_ncaf_jorgensen-von-dreele/tmpl_one_bank.sum


        **********************************************************
        ** PROGRAM FullProf.2k (Version 8.40 - Feb2026-ILL JRC) **
        **********************************************************
                       M U L T I -- P A T T E R N                 
            Rietveld, Profile Matching & Integrated Intensity     
                 Refinement of X-ray and/or Neutron Data


    Date: 10/06/2026  Time: 11:15:11.405                              

 => PCR file code: tmpl_one_bank
 => DAT file code: 55025-5_6raw.gss     -> Relative contribution: 1.0000                                                            
 => Title:YAG highres

 ==> CONDITIONS OF THIS RUN FOR PATTERN No.:  1

 => Global Refinement of neutron powder data                                                                                        
 => Neutron Time-Of-Flight data                                                                                                     
 => Abcisa variable is T.O.F. in microsecs
 => The   13th default profile function was selected
 => Invalid instr parameter for pattern:  1
 => Absorption correction type: 2
 => Base of peaks: 2.0*HW*   40.00
 ==> T.O.F. range, and number of points:
    TOFmin:    7267.568359  TOFmax:  103417.671875
    No. of points:   4122
 =>-------> Pattern#  1
 => Crystal Structure Refinement for phase: 1
 => The    9th profile function was selected for phase no.  1
 => The density (volumic mass) of phase 1 is:    2.998 g/cm3
 => Scor: 3.2042

 ==> RESULTS OF REFINEMENT:


 => No. of fitted parameters:    0


------------------------------------------------------------------------------
 => Phase No.  1 Y5Al3O12 Nuclear                        I 21 3              
------------------------------------------------------------------------------

 =>  No. of reflections for pattern#:   1:  1806  


 ==> ATOM PARAMETERS:

  Name      x     sx       y     sy       z      sz      B   sB   occ. socc.  Mult
 Ca1     0.46610(   0)  0.00000(   0)  0.25000(   0)  0.887(  0)  1.500(  0)   12
 Al1     0.25163(   0)  0.25163(   0)  0.25163(   0)  0.652(  0)  1.000(  0)    8
 Na1     0.08472(   0)  0.08472(   0)  0.08472(   0)  1.892(  0)  1.000(  0)    8
 F1      0.13748(   0)  0.30533(   0)  0.11947(   0)  0.895(  0)  3.000(  0)   24
 F2      0.36263(   0)  0.36333(   0)  0.18669(   0)  1.272(  0)  3.000(  0)   24
 F3      0.46120(   0)  0.46120(   0)  0.46120(   0)  0.780(  0)  1.000(  0)    8

 ==> PROFILE PARAMETERS FOR PATTERN#  1

 => Cell parameters      :
                             10.25026   0.00000
                             10.25026   0.00000
                             10.25026   0.00000
                             90.00000   0.00000
                             90.00000   0.00000
                             90.00000   0.00000
 

 => Overall scale factor       :      4.019303799     0.000000000
 => T.O.F. Extinction parameter:     0.000000    0.000000
 => Overall temperature  factor:     0.000000    0.000000
 => T.O.F. Gaussian variances Sig-2, Sig-1, Sig-0: 
        15.695900    0.000000
         0.000000    0.000000
         0.000000    0.000000

 => T.O.F. Gaussian variance Sig-Q:     0.000000    0.000000
 => T.O.F. Isotropic Gaussian Strain parameter (G-strain):      0.00000     0.00000
 => T.O.F. Isotropic Gaussian Size   parameter (G-size)  :      0.00000     0.00000
 => T.O.F. Anisotropic Lorentzian  Size  parameter (Ani-LorSize):      0.00000     0.00000
 => T.O.F. Lorentzian FWHM Gam-2, Gam-1, Gam-0: 
         0.000000    0.000000
         0.000000    0.000000
         0.000000    0.000000

 => T.O.F. Lorentzian strain and size parameters (LStr,LSiz): 
         0.000000    0.000000
         0.000000    0.000000

 => Direct cell parameters: 
       10.250256    0.000000
       10.250256    0.000000
       10.250256    0.000000
       90.000000    0.000000
       90.000000    0.000000
       90.000000    0.000000

 => Preferred orientation parameters: 
         1.000000    0.000000
         0.000000    0.000000

 => T.O.F. Peak shape parameter alpha0,beta0,beta1,alphaQ,betaQ: 
       -0.009276    0.000000    0.006705
        0.000000    0.109622    0.000000
        0.009708    0.000000    0.000000
        0.000000    0.000000    0.000000


 => Absorption parameters: 
                              0.00000       0.00000    
                              0.00000       0.00000    



 ==> GLOBAL PARAMETERS FOR PATTERN#  1


 => Zero-point:   -13.8813    0.0000

 => T.O.F.- dtt1       (    TOFo=dtt1*dsp     ):  20773.12      0.00
 => T.O.F.- dtt2       (TOF=TOFo+dtt2*dsp*dsp ):     -1.08      0.00
 => T.O.F.- dtt_1OverD (TOF=TOF+dtt_1overD/dsp):      0.00      0.00

 ==> RELIABILITY FACTORS WITH ALL NON-EXCLUDED POINTS FOR PATTERN:  1

  => Cycle:  1 => MaxCycle: 20
 => N-P+C:  3789
 =>  R-factors (not corrected for background) for Pattern:  1
 => Rp:  7.48     Rwp:  8.27     Rexp:    2.12 Chi2:  15.2      L.S. refinement
 => Conventional Rietveld R-factors for Pattern:  1
 => Rp:  17.7     Rwp:  12.5     Rexp:    3.21 Chi2:  15.2    
 => Deviance:  0.338E+05     Dev*  :   8.929    
 => DW-Stat.:    0.3495     DW-exp:     1.8991
 => N-sigma of the GoF:      620.211

 ==> RELIABILITY FACTORS FOR POINTS WITH BRAGG CONTRIBUTIONS FOR PATTERN:  1

 => N-P+C:  3636
 =>  R-factors (not corrected for background) for Pattern:  1
 => Rp:  7.51     Rwp:  8.27     Rexp:    2.08 Chi2:  15.9      L.S. refinement
 => Conventional Rietveld R-factors for Pattern:  1
 => Rp:  17.5     Rwp:  12.5     Rexp:    3.14 Chi2:  15.9    
 => Deviance:  0.336E+05     Dev*  :   9.232    
 => DW-Stat.:    0.3501     DW-exp:     1.8970
 => N-sigma of the GoF:      633.890

 => Global user-weigthed Chi2 (Bragg contrib.):   15.9    

     -----------------------------------------------------
     BRAGG R-Factors and weight fractions for Pattern #  1
     -----------------------------------------------------

 => Phase:  1     Y5Al3O12 Nuclear
 => Bragg R-factor:   3.99       Vol: 1076.971( 0.000)  Fract(%):  100.00( 0.00)
 => Rf-factor=  19.6             ATZ:       17501.770   Brindley:  1.0000

 
              CPU Time:     0.281 seconds
                            0.005 minutes

 => Run finished at:     Date: 10/06/2026  Time: 11:15:11.690

File: docs/docs/verification/fullprof/pd-neut-tof_si_jorgensen-von-dreele-size-strain/arg_si.sum


        **********************************************************
        ** PROGRAM FullProf.2k (Version 8.40 - Feb2026-ILL JRC) **
        **********************************************************
                       M U L T I -- P A T T E R N                 
            Rietveld, Profile Matching & Integrated Intensity     
                 Refinement of X-ray and/or Neutron Data


    Date: 20/06/2026  Time: 15:13:24.535                              

 => PCR file code: arg_si
 => DAT file code: arg_si               -> Relative contribution: 1.0000                                                            
 => Title:  Backscattering Bank (2theta= 144.845)  Si- Argonne

 ==> CONDITIONS OF THIS RUN FOR PATTERN No.:  1

 => Global Refinement of neutron powder data                                                                                        
 => Neutron Time-Of-Flight data                                                                                                     
 => Abcisa variable is T.O.F. in microsecs
 => The    9th default profile function was selected

 => Data read from GSAS file for pattern:  1
 => Absorption correction type: 2
 => Base of peaks: 2.0*HW*    8.20
 ==> T.O.F. range, and number of points:
    TOFmin:    2000.000000  TOFmax:   29995.000000
    No. of points:   5600
 =>-------> Pattern#  1
 => Crystal Structure Refinement for phase: 1
 => The density (volumic mass) of phase 1 is:    2.329 g/cm3
 => Scor: 3.7222

 ==> RESULTS OF REFINEMENT:


 => No. of fitted parameters:    0


------------------------------------------------------------------------------
 => Phase No.  1 Standard-Si                             F d -3 m            
------------------------------------------------------------------------------

 =>  No. of reflections for pattern#:   1:   430  


 ==> ATOM PARAMETERS:

  Name      x     sx       y     sy       z      sz      B   sB   occ. socc.  Mult
 Si      0.12500(   0)  0.12500(   0)  0.12500(   0)  0.524(  0)  1.000(  0)    8

 ==> PROFILE PARAMETERS FOR PATTERN#  1

 => Cell parameters      :
                              5.43134   0.00000
                              5.43134   0.00000
                              5.43134   0.00000
                             90.00000   0.00000
                             90.00000   0.00000
                             90.00000   0.00000
 

 => Overall scale factor       :      0.675084710     0.000000000
 => T.O.F. Extinction parameter:     0.000000    0.000000
 => Overall temperature  factor:     0.000000    0.000000
 => T.O.F. Gaussian variances Sig-2, Sig-1, Sig-0: 
        20.000000    0.000000
        38.041901    0.000000
         3.554400    0.000000

 => T.O.F. Gaussian variance Sig-Q:     0.000000    0.000000
 => T.O.F. Isotropic Gaussian Strain parameter (G-strain):      0.00000     0.00000
 => T.O.F. Isotropic Gaussian Size   parameter (G-size)  :      0.00000     0.00000
 => T.O.F. Anisotropic Lorentzian  Size  parameter (Ani-LorSize):      0.00000     0.00000
 => T.O.F. Lorentzian FWHM Gam-2, Gam-1, Gam-0: 
         2.000000    0.000000
         3.543000    0.000000
         0.000000    0.000000

 => T.O.F. Lorentzian strain and size parameters (LStr,LSiz): 
         0.000000    0.000000
         0.000000    0.000000

 => Direct cell parameters: 
        5.431342    0.000000
        5.431342    0.000000
        5.431342    0.000000
       90.000000    0.000000
       90.000000    0.000000
       90.000000    0.000000

 => Preferred orientation parameters: 
         0.000000    0.000000
         0.000000    0.000000

 => T.O.F. Peak shape parameter alpha0,beta0,beta1,alphaQ,betaQ: 
        0.000000    0.000000    0.042210
        0.000000    0.597100    0.000000
        0.009460    0.000000    0.000000
        0.000000    0.000000    0.000000


 => Absorption parameters: 
                              0.00000       0.00000    
                              0.00000       0.00000    



 ==> GLOBAL PARAMETERS FOR PATTERN#  1


 => Zero-point:    -9.1877    0.0000
 => Cosine Fourier Background Parameters ==>
                               152.74      0.0000    
                               1.4290      0.0000    
                               37.243      0.0000    
                               12.115      0.0000    
                               19.181      0.0000    
                               3.3480      0.0000    
                               8.7370      0.0000    
                               0.0000      0.0000    
                               0.0000      0.0000    
                               0.0000      0.0000    
                               0.0000      0.0000    
                               0.0000      0.0000    
                               0.0000      0.0000    
                               0.0000      0.0000    
                               0.0000      0.0000    
                               0.0000      0.0000    
                               0.0000      0.0000    
                               0.0000      0.0000    
 

 => T.O.F.- dtt1       (    TOFo=dtt1*dsp     ):   7476.91      0.00
 => T.O.F.- dtt2       (TOF=TOFo+dtt2*dsp*dsp ):     -1.54      0.00
 => T.O.F.- dtt_1OverD (TOF=TOF+dtt_1overD/dsp):      0.00      0.00

 ==> RELIABILITY FACTORS WITH ALL NON-EXCLUDED POINTS FOR PATTERN:  1

  => Cycle:  1 => MaxCycle: 15
 => N-P+C:  5600
 =>  R-factors (not corrected for background) for Pattern:  1
 => Rp:  23.9     Rwp:  17.9     Rexp:    3.66 Chi2:  23.8      L.S. refinement
 => Conventional Rietveld R-factors for Pattern:  1
 => Rp:  54.2     Rwp:  34.8     Rexp:    7.13 Chi2:  23.8    
 => Deviance:  0.196E+06     Dev*  :   35.05    
 => DW-Stat.:    0.2444     DW-exp:     1.9171
 => N-sigma of the GoF:     1208.225

 ==> RELIABILITY FACTORS FOR POINTS WITH BRAGG CONTRIBUTIONS FOR PATTERN:  1

 => N-P+C:  2420
 =>  R-factors (not corrected for background) for Pattern:  1
 => Rp:  28.4     Rwp:  18.5     Rexp:    2.53 Chi2:  53.4      L.S. refinement
 => Conventional Rietveld R-factors for Pattern:  1
 => Rp:  44.0     Rwp:  34.3     Rexp:    4.70 Chi2:  53.4    
 => Deviance:  0.176E+06     Dev*  :   72.69    
 => DW-Stat.:    0.2523     DW-exp:     1.8736
 => N-sigma of the GoF:     1823.815

 => Global user-weigthed Chi2 (Bragg contrib.):   55.2    

     -----------------------------------------------------
     BRAGG R-Factors and weight fractions for Pattern #  1
     -----------------------------------------------------

 => Phase:  1     Standard-Si
 => Bragg R-factor:   2.73       Vol:  160.222( 0.000)  Fract(%):  100.00( 0.00)
 => Rf-factor=  12.7             ATZ:      129420.289   Brindley:  1.0000

 
              CPU Time:     0.391 seconds
                            0.007 minutes

 => Run finished at:     Date: 20/06/2026  Time: 15:13:24.918

File: docs/docs/verification/fullprof/pd-neut-tof_si_jorgensen-von-dreele/arg_si.sum


        **********************************************************
        ** PROGRAM FullProf.2k (Version 8.40 - Feb2026-ILL JRC) **
        **********************************************************
                       M U L T I -- P A T T E R N                 
            Rietveld, Profile Matching & Integrated Intensity     
                 Refinement of X-ray and/or Neutron Data


    Date: 10/06/2026  Time: 11:16:59.560                              

 => PCR file code: arg_si
 => DAT file code: arg_si               -> Relative contribution: 1.0000                                                            
 => Title:  Backscattering Bank (2theta= 144.845)  Si- Argonne

 ==> CONDITIONS OF THIS RUN FOR PATTERN No.:  1

 => Global Refinement of neutron powder data                                                                                        
 => Neutron Time-Of-Flight data                                                                                                     
 => Abcisa variable is T.O.F. in microsecs
 => The    9th default profile function was selected

 => Data read from GSAS file for pattern:  1
 => Absorption correction type: 2
 => Base of peaks: 2.0*HW*    8.20
 ==> T.O.F. range, and number of points:
    TOFmin:    2000.000000  TOFmax:   29995.000000
    No. of points:   5600
 =>-------> Pattern#  1
 => Crystal Structure Refinement for phase: 1
 => The density (volumic mass) of phase 1 is:    2.329 g/cm3
 => Scor: 1.9643

 ==> RESULTS OF REFINEMENT:


 => No. of fitted parameters:    0


------------------------------------------------------------------------------
 => Phase No.  1 Standard-Si                             F d -3 m            
------------------------------------------------------------------------------

 =>  No. of reflections for pattern#:   1:   430  


 ==> ATOM PARAMETERS:

  Name      x     sx       y     sy       z      sz      B   sB   occ. socc.  Mult
 Si      0.12500(   0)  0.12500(   0)  0.12500(   0)  0.524(  0)  1.000(  0)    8

 ==> PROFILE PARAMETERS FOR PATTERN#  1

 => Cell parameters      :
                              5.43134   0.00000
                              5.43134   0.00000
                              5.43134   0.00000
                             90.00000   0.00000
                             90.00000   0.00000
                             90.00000   0.00000
 

 => Overall scale factor       :      0.675084710     0.000000000
 => T.O.F. Extinction parameter:     0.000000    0.000000
 => Overall temperature  factor:     0.000000    0.000000
 => T.O.F. Gaussian variances Sig-2, Sig-1, Sig-0: 
         0.000000    0.000000
        33.041901    0.000000
         3.554400    0.000000

 => T.O.F. Gaussian variance Sig-Q:     0.000000    0.000000
 => T.O.F. Isotropic Gaussian Strain parameter (G-strain):      0.00000     0.00000
 => T.O.F. Isotropic Gaussian Size   parameter (G-size)  :      0.00000     0.00000
 => T.O.F. Anisotropic Lorentzian  Size  parameter (Ani-LorSize):      0.00000     0.00000
 => T.O.F. Lorentzian FWHM Gam-2, Gam-1, Gam-0: 
         0.000000    0.000000
         2.543000    0.000000
         0.000000    0.000000

 => T.O.F. Lorentzian strain and size parameters (LStr,LSiz): 
         0.000000    0.000000
         0.000000    0.000000

 => Direct cell parameters: 
        5.431342    0.000000
        5.431342    0.000000
        5.431342    0.000000
       90.000000    0.000000
       90.000000    0.000000
       90.000000    0.000000

 => Preferred orientation parameters: 
         0.000000    0.000000
         0.000000    0.000000

 => T.O.F. Peak shape parameter alpha0,beta0,beta1,alphaQ,betaQ: 
        0.000000    0.000000    0.042210
        0.000000    0.597100    0.000000
        0.009460    0.000000    0.000000
        0.000000    0.000000    0.000000


 => Absorption parameters: 
                              0.00000       0.00000    
                              0.00000       0.00000    



 ==> GLOBAL PARAMETERS FOR PATTERN#  1


 => Zero-point:    -9.1877    0.0000
 => Cosine Fourier Background Parameters ==>
                               152.74      0.0000    
                               1.4290      0.0000    
                               37.243      0.0000    
                               12.115      0.0000    
                               19.181      0.0000    
                               3.3480      0.0000    
                               8.7370      0.0000    
                               0.0000      0.0000    
                               0.0000      0.0000    
                               0.0000      0.0000    
                               0.0000      0.0000    
                               0.0000      0.0000    
                               0.0000      0.0000    
                               0.0000      0.0000    
                               0.0000      0.0000    
                               0.0000      0.0000    
                               0.0000      0.0000    
                               0.0000      0.0000    
 

 => T.O.F.- dtt1       (    TOFo=dtt1*dsp     ):   7476.91      0.00
 => T.O.F.- dtt2       (TOF=TOFo+dtt2*dsp*dsp ):     -1.54      0.00
 => T.O.F.- dtt_1OverD (TOF=TOF+dtt_1overD/dsp):      0.00      0.00

 ==> RELIABILITY FACTORS WITH ALL NON-EXCLUDED POINTS FOR PATTERN:  1

  => Cycle:  1 => MaxCycle: 15
 => N-P+C:  5600
 =>  R-factors (not corrected for background) for Pattern:  1
 => Rp:  8.17     Rwp:  5.98     Rexp:    3.66 Chi2:  2.66      L.S. refinement
 => Conventional Rietveld R-factors for Pattern:  1
 => Rp:  18.5     Rwp:  11.6     Rexp:    7.13 Chi2:  2.66    
 => Deviance:  0.278E+05     Dev*  :   4.952    
 => DW-Stat.:    1.1222     DW-exp:     1.9171
 => N-sigma of the GoF:       87.990

 ==> RELIABILITY FACTORS FOR POINTS WITH BRAGG CONTRIBUTIONS FOR PATTERN:  1

 => N-P+C:  1866
 =>  R-factors (not corrected for background) for Pattern:  1
 => Rp:  4.14     Rwp:  5.14     Rexp:    2.27 Chi2:  5.14      L.S. refinement
 => Conventional Rietveld R-factors for Pattern:  1
 => Rp:  5.94     Rwp:  9.36     Rexp:    4.13 Chi2:  5.14    
 => Deviance:  0.419E+04     Dev*  :   2.245    
 => DW-Stat.:    1.7451     DW-exp:     1.8559
 => N-sigma of the GoF:      126.424

 => Global user-weigthed Chi2 (Bragg contrib.):   7.99    

     -----------------------------------------------------
     BRAGG R-Factors and weight fractions for Pattern #  1
     -----------------------------------------------------

 => Phase:  1     Standard-Si
 => Bragg R-factor:   2.04       Vol:  160.222( 0.000)  Fract(%):  100.00( 0.00)
 => Rf-factor=  12.7             ATZ:      129420.289   Brindley:  1.0000

 
              CPU Time:     0.328 seconds
                            0.005 minutes

 => Run finished at:     Date: 10/06/2026  Time: 11:16:59.884

File: docs/docs/verification/fullprof/pd-neut-tof_si_jorgensen/arg_si.sum


        **********************************************************
        ** PROGRAM FullProf.2k (Version 8.40 - Feb2026-ILL JRC) **
        **********************************************************
                       M U L T I -- P A T T E R N                 
            Rietveld, Profile Matching & Integrated Intensity     
                 Refinement of X-ray and/or Neutron Data


    Date: 10/06/2026  Time: 11:16:59.335                              

 => PCR file code: arg_si
 => DAT file code: arg_si               -> Relative contribution: 1.0000                                                            
 => Title:  Backscattering Bank (2theta= 144.845)  Si- Argonne

 ==> CONDITIONS OF THIS RUN FOR PATTERN No.:  1

 => Global Refinement of neutron powder data                                                                                        
 => Neutron Time-Of-Flight data                                                                                                     
 => Abcisa variable is T.O.F. in microsecs
 => The    9th default profile function was selected

 => Data read from GSAS file for pattern:  1
 => Absorption correction type: 2
 => Base of peaks: 2.0*HW*   30.00
 ==> T.O.F. range, and number of points:
    TOFmin:    2000.000000  TOFmax:   29995.000000
    No. of points:   5600
 =>-------> Pattern#  1
 => Crystal Structure Refinement for phase: 1
 => The density (volumic mass) of phase 1 is:    2.327 g/cm3
 => Scor: 2.6189

 ==> RESULTS OF REFINEMENT:


 => No. of fitted parameters:    0


------------------------------------------------------------------------------
 => Phase No.  1 Standard-Si                             F d -3 m            
------------------------------------------------------------------------------

 =>  No. of reflections for pattern#:   1:   430  


 ==> ATOM PARAMETERS:

  Name      x     sx       y     sy       z      sz      B   sB   occ. socc.  Mult
 Si      0.12500(   0)  0.12500(   0)  0.12500(   0)  0.541(  0)  1.000(  0)    8

 ==> PROFILE PARAMETERS FOR PATTERN#  1

 => Cell parameters      :
                              5.43238   0.00000
                              5.43238   0.00000
                              5.43238   0.00000
                             90.00000   0.00000
                             90.00000   0.00000
                             90.00000   0.00000
 

 => Overall scale factor       :      0.662005782     0.000000000
 => T.O.F. Extinction parameter:     0.000000    0.000000
 => Overall temperature  factor:     0.000000    0.000000
 => T.O.F. Gaussian variances Sig-2, Sig-1, Sig-0: 
         0.000000    0.000000
        29.649200    0.000000
         5.079000    0.000000

 => T.O.F. Gaussian variance Sig-Q:     0.000000    0.000000
 => T.O.F. Isotropic Gaussian Strain parameter (G-strain):      0.00000     0.00000
 => T.O.F. Isotropic Gaussian Size   parameter (G-size)  :      0.00000     0.00000
 => T.O.F. Anisotropic Lorentzian  Size  parameter (Ani-LorSize):      0.00000     0.00000
 => T.O.F. Lorentzian FWHM Gam-2, Gam-1, Gam-0: 
         0.000000    0.000000
         0.000000    0.000000
         0.000000    0.000000

 => T.O.F. Lorentzian strain and size parameters (LStr,LSiz): 
         0.000000    0.000000
         0.000000    0.000000

 => Direct cell parameters: 
        5.432382    0.000000
        5.432382    0.000000
        5.432382    0.000000
       90.000000    0.000000
       90.000000    0.000000
       90.000000    0.000000

 => Preferred orientation parameters: 
         0.000000    0.000000
         0.000000    0.000000

 => T.O.F. Peak shape parameter alpha0,beta0,beta1,alphaQ,betaQ: 
        0.000000    0.000000    0.038020
        0.000000    0.235422    0.000000
        0.010902    0.000000    0.000000
        0.000000    0.000000    0.000000


 => Absorption parameters: 
                              0.00000       0.00000    
                              0.00000       0.00000    



 ==> GLOBAL PARAMETERS FOR PATTERN#  1


 => Zero-point:    -8.5673    0.0000
 => Cosine Fourier Background Parameters ==>
                               154.32      0.0000    
                               1.3400      0.0000    
                               37.000      0.0000    
                               12.332      0.0000    
                               17.706      0.0000    
                               4.7850      0.0000    
                               6.8080      0.0000    
                               0.0000      0.0000    
                               0.0000      0.0000    
                               0.0000      0.0000    
                               0.0000      0.0000    
                               0.0000      0.0000    
                               0.0000      0.0000    
                               0.0000      0.0000    
                               0.0000      0.0000    
                               0.0000      0.0000    
                               0.0000      0.0000    
                               0.0000      0.0000    
 

 => T.O.F.- dtt1       (    TOFo=dtt1*dsp     ):   7476.91      0.00
 => T.O.F.- dtt2       (TOF=TOFo+dtt2*dsp*dsp ):     -1.54      0.00
 => T.O.F.- dtt_1OverD (TOF=TOF+dtt_1overD/dsp):      0.00      0.00

 ==> RELIABILITY FACTORS WITH ALL NON-EXCLUDED POINTS FOR PATTERN:  1

  => Cycle:  1 => MaxCycle: 50
 => N-P+C:  5600
 =>  R-factors (not corrected for background) for Pattern:  1
 => Rp:  8.73     Rwp:  6.36     Rexp:    3.66 Chi2:  3.02      L.S. refinement
 => Conventional Rietveld R-factors for Pattern:  1
 => Rp:  20.1     Rwp:  12.4     Rexp:    7.16 Chi2:  3.02    
 => Deviance:  0.322E+05     Dev*  :   5.740    
 => DW-Stat.:    0.9734     DW-exp:     1.9171
 => N-sigma of the GoF:      106.860

 ==> RELIABILITY FACTORS FOR POINTS WITH BRAGG CONTRIBUTIONS FOR PATTERN:  1

 => N-P+C:  3124
 =>  R-factors (not corrected for background) for Pattern:  1
 => Rp:  5.93     Rwp:  5.83     Rexp:    2.78 Chi2:  4.39      L.S. refinement
 => Conventional Rietveld R-factors for Pattern:  1
 => Rp:  10.1     Rwp:  11.2     Rexp:    5.36 Chi2:  4.39    
 => Deviance:  0.130E+05     Dev*  :   4.152    
 => DW-Stat.:    1.2000     DW-exp:     1.8888
 => N-sigma of the GoF:      134.008

 => Global user-weigthed Chi2 (Bragg contrib.):   5.41    

     -----------------------------------------------------
     BRAGG R-Factors and weight fractions for Pattern #  1
     -----------------------------------------------------

 => Phase:  1     Standard-Si
 => Bragg R-factor:   2.04       Vol:  160.314( 0.000)  Fract(%):  100.00( 0.00)
 => Rf-factor=  13.9             ATZ:      129420.289   Brindley:  1.0000

 
              CPU Time:     0.188 seconds
                            0.003 minutes

 => Run finished at:     Date: 10/06/2026  Time: 11:16:59.518
