Repository: easyscience/diffraction-lib

<p>
  <picture>
    <!-- light mode logo -->
    <source media='(prefers-color-scheme: light)' srcset='https://raw.githubusercontent.com/easyscience/assets-branding/refs/heads/master/easydiffraction/logos/light.svg'>
    <!-- dark mode logo -->
    <source media='(prefers-color-scheme: dark)' srcset='https://raw.githubusercontent.com/easyscience/assets-branding/refs/heads/master/easydiffraction/logos/dark.svg'>
    <!-- default logo == light mode logo -->
  </picture>
**EasyDiffraction** is a software for calculating diffraction patterns
based on a structural model and refining its parameters against
experimental data.

<!-- HOME REPOSITORY SECTION -->

File: docs/docs/verification/fullprof/pd-xray-pbso4/pbsox_single.sum


        **********************************************************
        ** PROGRAM FullProf.2k (Version 7.95 - Jan2023-ILL JRC) **
        **********************************************************
                       M U L T I -- P A T T E R N                 
            Rietveld, Profile Matching & Integrated Intensity     
                 Refinement of X-ray and/or Neutron Data


    Date: 17/06/2026  Time: 21:41:54.342                              

 => PCR file code: pbsox_single
 => DAT file code: pbsox_single         -> Relative contribution: 1.0000                                                            
 => Title: PbSO4 XrayDif single wavelength

 ==> CONDITIONS OF THIS RUN FOR PATTERN No.:  1

 => Global Refinement of X-ray powder diffraction data                                                                              
 => Global Refinement of X-ray powder diffraction data                                                                              
    Bragg-Brentano(X-rays) or Debye-Scherrer geometry(Neutrons)
 => The    7th default profile function was selected

 => Data supplied in free format for pattern:  1
 => Analysis of refinement at the end
 => Wavelengths:  1.54056 1.54056
 => Cos(Monochromator angle)=   0.0000
 => Absorption correction (AC), muR-eff =   0.0000  0.0000
 => Base of peaks: 2.0*HW*    6.00
 ==> Angular range, step and number of points:
     2Thmin:      10.000000  2Thmax:     160.000000  Step:       0.025000  No. of points:   6001
 =>-------> Pattern#  1
 => Crystal Structure Refinement for phase: 1
 => The density (volumic mass) of phase 1 is:    6.324 g/cm3
 => Scor: 8.9010

 ==> RESULTS OF REFINEMENT:


 => No. of fitted parameters:    0


------------------------------------------------------------------------------
 => Phase No.  1 PbSO4                                   P n m a             
------------------------------------------------------------------------------

 =>  No. of reflections for pattern#:   1:   385  


 ==> ATOM PARAMETERS:

  Name      x     sx       y     sy       z      sz      B   sB   occ. socc.  Mult
 Pb      0.18788(   0)  0.25000(   0)  0.16749(   0)  1.785(  0)  0.500(  0)    4
 S       0.06302(   0)  0.25000(   0)  0.68446(   0)  0.854(  0)  0.500(  0)    4
 O1      0.91235(   0)  0.25000(   0)  0.59346(   0)  1.334(  0)  0.500(  0)    4
 O2      0.18443(   0)  0.25000(   0)  0.53434(   0)  1.575(  0)  0.500(  0)    4
 O3      0.07573(   0)  0.01951(   0)  0.81594(   0)  1.328(  0)  1.000(  0)    8

 ==> PROFILE PARAMETERS FOR PATTERN#  1

 => Cell parameters      :
                              8.47983   0.00000
                              5.39776   0.00000
                              6.95932   0.00000
                             90.00000   0.00000
                             90.00000   0.00000
                             90.00000   0.00000
 
 => overall scale factor :      0.000469335     0.000000000
 => Eta(p-v) or m(p-vii) :    0.00000   0.00000
 => Overall tem. factor  :    0.00000   0.00000
 => Halfwidth parameters :    0.04846   0.00000
                             -0.08305   0.00000
                              0.03519   0.00000
 => Preferred orientation:    0.00000   0.00000
                              0.00000   0.00000
 => Asymmetry parameters :    0.00000   0.00000
                              0.00000   0.00000
                              0.00000   0.00000
                              0.00000   0.00000
 => X and y parameters   :    0.00000   0.00000
                              0.04927   0.00000
 => Strain parameters    :    0.00000   0.00000
                              0.00000   0.00000
                              0.00000   0.00000
 => Size parameters (G,L):    0.00000   0.00000
                              0.00000   0.00000

 => Add. shape parameters: 
                              0.00000   0.00000
                              0.00000   0.00000



 ==> GLOBAL PARAMETERS FOR PATTERN#  1


 => Zero-point:    -0.0482    0.0000
 => Background Polynomial Parameters ==>
                               154.32      0.0000    
                               100.00      0.0000    
                              -92.329      0.0000    
                              -95.599      0.0000    
                               126.68      0.0000    
                              -31.804      0.0000    
 
 => Cos( theta)-shift parameter :   0.0000  0.0000
 => Sin(2theta)-shift parameter :   0.0000  0.0000

 ==> RELIABILITY FACTORS WITH ALL NON-EXCLUDED POINTS FOR PATTERN:  1

  => Cycle:  1 => MaxCycle: 30
 => N-P+C:  5760
 =>  R-factors (not corrected for background) for Pattern:  1
 => Rp:  35.6     Rwp:  42.3     Rexp:    4.92 Chi2:  74.0      L.S. refinement
 => Conventional Rietveld R-factors for Pattern:  1
 => Rp:  58.4     Rwp:  60.1     Rexp:    6.98 Chi2:  74.0    
 => Deviance:  0.777E+06     Dev*  :   134.9    
 => DW-Stat.:    0.0806     DW-exp:     1.9182
 => N-sigma of the GoF:     3919.832

 ==> RELIABILITY FACTORS FOR POINTS WITH BRAGG CONTRIBUTIONS FOR PATTERN:  1

 => N-P+C:  5305
 =>  R-factors (not corrected for background) for Pattern:  1
 => Rp:  36.0     Rwp:  42.7     Rexp:    4.77 Chi2:  80.1      L.S. refinement
 => Conventional Rietveld R-factors for Pattern:  1
 => Rp:  57.8     Rwp:  60.0     Rexp:    6.71 Chi2:  80.1    
 => Deviance:  0.776E+06     Dev*  :   146.1    
 => DW-Stat.:    0.0810     DW-exp:     1.9148
 => N-sigma of the GoF:     4072.299

 => Global user-weigthed Chi2 (Bragg contrib.):   80.4    

     -----------------------------------------------------
     BRAGG R-Factors and weight fractions for Pattern #  1
     -----------------------------------------------------

 => Phase:  1     PbSO4
 => Bragg R-factor:   53.9       Vol:  318.543( 0.000)  Fract(%):  100.00( 0.00)
 => Rf-factor=  30.4             ATZ:        1213.030   Brindley:  1.0000

 
              CPU Time:     0.188 seconds
                            0.003 minutes

 => Run finished at:     Date: 17/06/2026  Time: 21:41:54.532

File: docs/docs/verification/fullprof/pd-xray-pbso4/pbsox_single_polarized.sum


        **********************************************************
        ** PROGRAM FullProf.2k (Version 7.95 - Jan2023-ILL JRC) **
        **********************************************************
                       M U L T I -- P A T T E R N                 
            Rietveld, Profile Matching & Integrated Intensity     
                 Refinement of X-ray and/or Neutron Data


    Date: 17/06/2026  Time: 22:34:35.817                              

 => PCR file code: pbsox_single_polarized
 => DAT file code: pbsox_single_polariz -> Relative contribution: 1.0000                                                            
 => Title: PbSO4 XrayDif single wavelength polarized Wdt48

 ==> CONDITIONS OF THIS RUN FOR PATTERN No.:  1

 => Global Refinement of X-ray powder diffraction data                                                                              
 => Global Refinement of X-ray powder diffraction data                                                                              
    Bragg-Brentano(X-rays) or Debye-Scherrer geometry(Neutrons)
 => The    7th default profile function was selected

 => Data supplied in free format for pattern:  1
 => Analysis of refinement at the end
 => Wavelengths:  1.54056 1.54056
 => Cos(Monochromator angle)=   0.8000
 => Absorption correction (AC), muR-eff =   0.0000  0.0000
 => Base of peaks: 2.0*HW*   48.00
 ==> Angular range, step and number of points:
     2Thmin:      10.000000  2Thmax:     160.000000  Step:       0.025000  No. of points:   6001
 =>-------> Pattern#  1
 => Crystal Structure Refinement for phase: 1
 => The density (volumic mass) of phase 1 is:    6.324 g/cm3
 => Scor: 4.4881

 ==> RESULTS OF REFINEMENT:


 => No. of fitted parameters:    0


------------------------------------------------------------------------------
 => Phase No.  1 PbSO4                                   P n m a             
------------------------------------------------------------------------------

 =>  No. of reflections for pattern#:   1:   394  


 ==> ATOM PARAMETERS:

  Name      x     sx       y     sy       z      sz      B   sB   occ. socc.  Mult
 Pb      0.18788(   0)  0.25000(   0)  0.16749(   0)  1.785(  0)  0.500(  0)    4
 S       0.06302(   0)  0.25000(   0)  0.68446(   0)  0.854(  0)  0.500(  0)    4
 O1      0.91235(   0)  0.25000(   0)  0.59346(   0)  1.334(  0)  0.500(  0)    4
 O2      0.18443(   0)  0.25000(   0)  0.53434(   0)  1.575(  0)  0.500(  0)    4
 O3      0.07573(   0)  0.01951(   0)  0.81594(   0)  1.328(  0)  1.000(  0)    8

 ==> PROFILE PARAMETERS FOR PATTERN#  1

 => Cell parameters      :
                              8.47983   0.00000
                              5.39776   0.00000
                              6.95932   0.00000
                             90.00000   0.00000
                             90.00000   0.00000
                             90.00000   0.00000
 
 => overall scale factor :      0.000469335     0.000000000
 => Eta(p-v) or m(p-vii) :    0.00000   0.00000
 => Overall tem. factor  :    0.00000   0.00000
 => Halfwidth parameters :    0.04846   0.00000
                             -0.08305   0.00000
                              0.03519   0.00000
 => Preferred orientation:    0.00000   0.00000
                              0.00000   0.00000
 => Asymmetry parameters :    0.00000   0.00000
                              0.00000   0.00000
                              0.00000   0.00000
                              0.00000   0.00000
 => X and y parameters   :    0.00000   0.00000
                              0.04927   0.00000
 => Strain parameters    :    0.00000   0.00000
                              0.00000   0.00000
                              0.00000   0.00000
 => Size parameters (G,L):    0.00000   0.00000
                              0.00000   0.00000

 => Add. shape parameters: 
                              0.00000   0.00000
                              0.00000   0.00000



 ==> GLOBAL PARAMETERS FOR PATTERN#  1


 => Zero-point:    -0.0482    0.0000
 => Background Polynomial Parameters ==>
                               154.32      0.0000    
                               100.00      0.0000    
                              -92.329      0.0000    
                              -95.599      0.0000    
                               126.68      0.0000    
                              -31.804      0.0000    
 
 => Cos( theta)-shift parameter :   0.0000  0.0000
 => Sin(2theta)-shift parameter :   0.0000  0.0000

 ==> RELIABILITY FACTORS WITH ALL NON-EXCLUDED POINTS FOR PATTERN:  1

  => Cycle:  1 => MaxCycle: 30
 => N-P+C:  5760
 =>  R-factors (not corrected for background) for Pattern:  1
 => Rp:  25.9     Rwp:  32.3     Rexp:    4.92 Chi2:  43.0      L.S. refinement
 => Conventional Rietveld R-factors for Pattern:  1
 => Rp:  42.6     Rwp:  45.8     Rexp:    6.98 Chi2:  43.0    
 => Deviance:  0.398E+06     Dev*  :   69.02    
 => DW-Stat.:    0.1472     DW-exp:     1.9182
 => N-sigma of the GoF:     2255.192

 ==> RELIABILITY FACTORS FOR POINTS WITH BRAGG CONTRIBUTIONS FOR PATTERN:  1

 => N-P+C:  5760
 =>  R-factors (not corrected for background) for Pattern:  1
 => Rp:  25.9     Rwp:  32.3     Rexp:    4.92 Chi2:  43.0      L.S. refinement
 => Conventional Rietveld R-factors for Pattern:  1
 => Rp:  42.6     Rwp:  45.8     Rexp:    6.98 Chi2:  43.0    
 => Deviance:  0.398E+06     Dev*  :   69.02    
 => DW-Stat.:    0.1472     DW-exp:     1.9182
 => N-sigma of the GoF:     2255.192

 => Global user-weigthed Chi2 (Bragg contrib.):   43.0    

     -----------------------------------------------------
     BRAGG R-Factors and weight fractions for Pattern #  1
     -----------------------------------------------------

 => Phase:  1     PbSO4
 => Bragg R-factor:   34.6       Vol:  318.543( 0.000)  Fract(%):  100.00( 0.00)
 => Rf-factor=  21.4             ATZ:        1213.030   Brindley:  1.0000

 
              CPU Time:     0.328 seconds
                            0.005 minutes

 => Run finished at:     Date: 17/06/2026  Time: 22:34:36.148

File: docs/docs/verification/fullprof/pd-xray-pbso4/pbsox_single_unpolarized.sum


        **********************************************************
        ** PROGRAM FullProf.2k (Version 7.95 - Jan2023-ILL JRC) **
        **********************************************************
                       M U L T I -- P A T T E R N                 
            Rietveld, Profile Matching & Integrated Intensity     
                 Refinement of X-ray and/or Neutron Data


    Date: 17/06/2026  Time: 22:57:13.953                              

 => PCR file code: pbsox_single_unpolarized
 => DAT file code: pbsox_single_unpolar -> Relative contribution: 1.0000                                                            
 => Title: PbSO4 XrayDif single wavelength unpolarized Wdt48

 ==> CONDITIONS OF THIS RUN FOR PATTERN No.:  1

 => Global Refinement of X-ray powder diffraction data                                                                              
 => Global Refinement of X-ray powder diffraction data                                                                              
    Bragg-Brentano(X-rays) or Debye-Scherrer geometry(Neutrons)
 => The    7th default profile function was selected

 => Data supplied in free format for pattern:  1
 => Analysis of refinement at the end
 => Wavelengths:  1.54056 1.54056
 => Cos(Monochromator angle)=   0.0000
 => Absorption correction (AC), muR-eff =   0.0000  0.0000
 => Base of peaks: 2.0*HW*   48.00
 ==> Angular range, step and number of points:
     2Thmin:      10.000000  2Thmax:     160.000000  Step:       0.025000  No. of points:   6001
 =>-------> Pattern#  1
 => Crystal Structure Refinement for phase: 1
 => The density (volumic mass) of phase 1 is:    6.324 g/cm3
 => Scor: 7.5715

 ==> RESULTS OF REFINEMENT:


 => No. of fitted parameters:    0


------------------------------------------------------------------------------
 => Phase No.  1 PbSO4                                   P n m a             
------------------------------------------------------------------------------

 =>  No. of reflections for pattern#:   1:   394  


 ==> ATOM PARAMETERS:

  Name      x     sx       y     sy       z      sz      B   sB   occ. socc.  Mult
 Pb      0.18788(   0)  0.25000(   0)  0.16749(   0)  1.785(  0)  0.500(  0)    4
 S       0.06302(   0)  0.25000(   0)  0.68446(   0)  0.854(  0)  0.500(  0)    4
 O1      0.91235(   0)  0.25000(   0)  0.59346(   0)  1.334(  0)  0.500(  0)    4
 O2      0.18443(   0)  0.25000(   0)  0.53434(   0)  1.575(  0)  0.500(  0)    4
 O3      0.07573(   0)  0.01951(   0)  0.81594(   0)  1.328(  0)  1.000(  0)    8

 ==> PROFILE PARAMETERS FOR PATTERN#  1

 => Cell parameters      :
                              8.47983   0.00000
                              5.39776   0.00000
                              6.95932   0.00000
                             90.00000   0.00000
                             90.00000   0.00000
                             90.00000   0.00000
 
 => overall scale factor :      0.000469335     0.000000000
 => Eta(p-v) or m(p-vii) :    0.00000   0.00000
 => Overall tem. factor  :    0.00000   0.00000
 => Halfwidth parameters :    0.04846   0.00000
                             -0.08305   0.00000
                              0.03519   0.00000
 => Preferred orientation:    0.00000   0.00000
                              0.00000   0.00000
 => Asymmetry parameters :    0.00000   0.00000
                              0.00000   0.00000
                              0.00000   0.00000
                              0.00000   0.00000
 => X and y parameters   :    0.00000   0.00000
                              0.04927   0.00000
 => Strain parameters    :    0.00000   0.00000
                              0.00000   0.00000
                              0.00000   0.00000
 => Size parameters (G,L):    0.00000   0.00000
                              0.00000   0.00000

 => Add. shape parameters: 
                              0.00000   0.00000
                              0.00000   0.00000



 ==> GLOBAL PARAMETERS FOR PATTERN#  1


 => Zero-point:    -0.0482    0.0000
 => Background Polynomial Parameters ==>
                               154.32      0.0000    
                               100.00      0.0000    
                              -92.329      0.0000    
                              -95.599      0.0000    
                               126.68      0.0000    
                              -31.804      0.0000    
 
 => Cos( theta)-shift parameter :   0.0000  0.0000
 => Sin(2theta)-shift parameter :   0.0000  0.0000

 ==> RELIABILITY FACTORS WITH ALL NON-EXCLUDED POINTS FOR PATTERN:  1

  => Cycle:  1 => MaxCycle: 30
 => N-P+C:  5760
 =>  R-factors (not corrected for background) for Pattern:  1
 => Rp:  35.3     Rwp:  42.1     Rexp:    4.92 Chi2:  73.2      L.S. refinement
 => Conventional Rietveld R-factors for Pattern:  1
 => Rp:  57.9     Rwp:  59.7     Rexp:    6.98 Chi2:  73.2    
 => Deviance:  0.766E+06     Dev*  :   132.8    
 => DW-Stat.:    0.0821     DW-exp:     1.9182
 => N-sigma of the GoF:     3872.818

 ==> RELIABILITY FACTORS FOR POINTS WITH BRAGG CONTRIBUTIONS FOR PATTERN:  1

 => N-P+C:  5760
 =>  R-factors (not corrected for background) for Pattern:  1
 => Rp:  35.3     Rwp:  42.1     Rexp:    4.92 Chi2:  73.2      L.S. refinement
 => Conventional Rietveld R-factors for Pattern:  1
 => Rp:  57.9     Rwp:  59.7     Rexp:    6.98 Chi2:  73.2    
 => Deviance:  0.766E+06     Dev*  :   132.8    
 => DW-Stat.:    0.0821     DW-exp:     1.9182
 => N-sigma of the GoF:     3872.818

 => Global user-weigthed Chi2 (Bragg contrib.):   73.2    

     -----------------------------------------------------
     BRAGG R-Factors and weight fractions for Pattern #  1
     -----------------------------------------------------

 => Phase:  1     PbSO4
 => Bragg R-factor:   52.5       Vol:  318.543( 0.000)  Fract(%):  100.00( 0.00)
 => Rf-factor=  28.9             ATZ:        1213.030   Brindley:  1.0000

 
              CPU Time:     0.422 seconds
                            0.007 minutes

 => Run finished at:     Date: 17/06/2026  Time: 22:57:14.372

File: docs/docs/verification/fullprof/sc-neut-cwl_ext-iso_tbti/tbti.sum


        **********************************************************
        ** PROGRAM FullProf.2k (Version 8.40 - Feb2026-ILL JRC) **
        **********************************************************
                       M U L T I -- P A T T E R N                 
            Rietveld, Profile Matching & Integrated Intensity     
                 Refinement of X-ray and/or Neutron Data


    Date: 10/06/2026  Time: 20:22:33.329                              

 => PCR file code: tbti
 => DAT file code: tbti                 -> Relative contribution: 1.0000                                                            
 => Title: Tb2Ti2O7, Neutrons, HEiDi@FRMII

 ==> CONDITIONS OF THIS RUN FOR PATTERN No.:  1

 => Refinement/Calculation of Neutron integrated intensity(Laue or monochromatic) data or Flipping Ratios                           
 =>-------> Pattern#  1
 => Integrated intensities or Flipping Ratios as observations for phase: 1
 => Crystal Structure Refinement for phase: 1
 => The density (volumic mass) of phase 1 is:    6.717 g/cm3

 ==> RESULTS OF REFINEMENT:


 => No. of fitted parameters:   10


------------------------------------------------------------------------------
 => Phase No.  1 Tb2Ti2O7                                F d -3 m            
------------------------------------------------------------------------------

 =>  No. of reflections for pattern#:   1:   220  


 ==> ATOM PARAMETERS:

  Name      x     sx       y     sy       z      sz      B   sB   occ. socc.  Mult
 Tb      0.50000(   0)  0.50000(   0)  0.50000(   0)  0.000(  0)  0.333(  0)   16
 Ti      0.00000(   0)  0.00000(   0)  0.00000(   0)  0.000(  0)  0.333(  0)   16
 O1      0.32804(   0)  0.12500(   0)  0.12500(   0)  0.000(  0)  1.000(  0)   48
 O2      0.37500(   0)  0.37500(   0)  0.37500(   0)  0.000(  0)  0.167(  0)    8

 =>   Anisotropic Betas*1E04

 Name        B11     B22     B33     B12     B13     B23  
            sB11    sB22    sB33    sB12    sB13    sB23  

 Tb         13.4    13.4    13.4    -4.2    -4.2    -4.2
             0.2     0.2     0.2     0.1     0.1     0.1
 Ti         11.8    11.8    11.8    -0.7    -0.7    -0.7
             0.2     0.2     0.2     0.3     0.3     0.3
 O1         14.1    10.6    10.6     0.0     0.0     3.7
             0.2     0.2     0.2     0.0     0.0     0.2
 O2          8.4     8.4     8.4     0.0     0.0     0.0
             0.2     0.2     0.2     0.0     0.0     0.0

 ==> SCALE, EXTINCTION, CELL PARAMETERS FOR PATTERN#  1

 ==> OVERALL PARAMETERS:



 => Scale factors ( 1: 6): 
             0.375170        0.002476
             0.000000        0.000000
             0.000000        0.000000
             0.000000        0.000000
             0.000000        0.000000
             0.000000        0.000000


 => Extinction parameters: 
             0.183394        0.005507
             0.000000        0.000000
             0.000000        0.000000
             0.000000        0.000000
             0.000000        0.000000
             0.000000        0.000000
             0.000000        0.000000


 => Global user-weigthed Chi2 (Bragg contrib.):   1.43    

     -----------------------------------------------------
     R-Factors and Chi2 for Integrated Intensity Pattern #  1
     -----------------------------------------------------
 => Phase:  1
 =>    RF2 -factor :   2.72    
 =>    RF2w-factor :   3.01    
 =>    RF  -factor :   2.81    
 =>    Chi2(Intens):   1.43    
 =>  N_eff Reflect.:    220 with I >  0.00 sigma

 
              CPU Time:     0.219 seconds
                            0.004 minutes

 => Run finished at:     Date: 10/06/2026  Time: 20:22:33.546

File: docs/docs/verification/fullprof/sc-neut-cwl_pr2nio4/prnio.sum


        **********************************************************
        ** PROGRAM FullProf.2k (Version 8.40 - Feb2026-ILL JRC) **
        **********************************************************
                       M U L T I -- P A T T E R N                 
            Rietveld, Profile Matching & Integrated Intensity     
                 Refinement of X-ray and/or Neutron Data


    Date: 10/06/2026  Time: 20:24:43.737                              

 => PCR file code: prnio
 => DAT file code: prnio                -> Relative contribution: 1.0000                                                            
 => Title: Pr2NiO4

 ==> CONDITIONS OF THIS RUN FOR PATTERN No.:  1

 => Refinement/Calculation of Neutron integrated intensity(Laue or monochromatic) data or Flipping Ratios                           
 =>-------> Pattern#  1
 => Integrated intensities or Flipping Ratios as observations for phase: 1
 => Crystal Structure Refinement for phase: 1
 => The density (volumic mass) of phase 1 is:    7.393 g/cm3

 ==> RESULTS OF REFINEMENT:


 => No. of fitted parameters:    0


------------------------------------------------------------------------------
 => Phase No.  1 Pr2NiO4                                 F m m m             
------------------------------------------------------------------------------

 =>  No. of reflections for pattern#:   1:   198  


 ==> ATOM PARAMETERS:

  Name      x     sx       y     sy       z      sz      B   sB   occ. socc.  Mult
 Pr      0.50000(   0)  0.50000(   0)  0.35973(   0)  0.000(  0)  2.000(  0)    8
 Ni      0.00000(   0)  0.00000(   0)  0.00000(   0)  0.000(  0)  1.000(  0)    4
 O1      0.25000(   0)  0.25000(   0)  0.00000(   0)  0.000(  0)  2.000(  0)    8
 O2      0.00000(   0)  0.00000(   0)  0.17385(   0)  0.000(  0)  1.446(  0)    8
 Oi      0.25000(   0)  0.25000(   0)  0.25000(   0)  0.000(  0)  0.149(  0)    8
 Od      0.07347(   0)  0.07347(   0)  0.17349(   0)  2.314(  0)  0.597(  0)   32

 =>   Anisotropic Betas*1E04

 Name        B11     B22     B33     B12     B13     B23  
            sB11    sB22    sB33    sB12    sB13    sB23  

 Pr         71.0    71.0     8.4     0.0     0.0     0.0
             0.0     0.0     0.0     0.0     0.0     0.0
 Ni         28.0    28.0    15.1     0.0     0.0     0.0
             0.0     0.0     0.0     0.0     0.0     0.0
 O1         50.0    50.0    41.3   -14.0     0.0     0.0
             0.0     0.0     0.0     0.0     0.0     0.0
 O2        171.6   171.6     4.5     0.0     0.0     0.0
             0.0     0.0     0.0     0.0     0.0     0.0
 Oi        103.3   117.6    10.0     0.0     0.0     0.0
             0.0     0.0     0.0     0.0     0.0     0.0
 Od          0.0     0.0     0.0     0.0     0.0     0.0
             0.0     0.0     0.0     0.0     0.0     0.0

 ==> SCALE, EXTINCTION, CELL PARAMETERS FOR PATTERN#  1

 ==> OVERALL PARAMETERS:



 => Scale factors ( 1: 6): 
             0.062980        0.000000
             0.000000        0.000000
             0.000000        0.000000
             0.000000        0.000000
             0.000000        0.000000
             0.000000        0.000000


 => Extinction parameters: 
             0.000000        0.000000
             0.000000        0.000000
             0.000000        0.000000
             0.000000        0.000000
             0.000000        0.000000
             0.000000        0.000000
             0.000000        0.000000


 => Global user-weigthed Chi2 (Bragg contrib.):   10.9    

     -----------------------------------------------------
     R-Factors and Chi2 for Integrated Intensity Pattern #  1
     -----------------------------------------------------
 => Phase:  1
 =>    RF2 -factor :   3.21    
 =>    RF2w-factor :   4.79    
 =>    RF  -factor :   2.26    
 =>    Chi2(Intens):   10.9    
 =>  N_eff Reflect.:    198 with I >  0.00 sigma

 
              CPU Time:     0.109 seconds
                            0.002 minutes

 => Run finished at:     Date: 10/06/2026  Time: 20:24:43.852

File: docs/docs/verification/fullprof/sc-neut-cwl_tbti_basic/tbti.sum


        **********************************************************
        ** PROGRAM FullProf.2k (Version 8.40 - Feb2026-ILL JRC) **
        **********************************************************
                       M U L T I -- P A T T E R N                 
            Rietveld, Profile Matching & Integrated Intensity     
                 Refinement of X-ray and/or Neutron Data


    Date: 19/06/2026  Time: 08:16:35.831                              

 => PCR file code: tbti
 => DAT file code: tbti                 -> Relative contribution: 1.0000                                                            
 => Title: Tb2Ti2O7, Neutrons, HEiDi@FRMII, isotropic ADP baseline

 ==> CONDITIONS OF THIS RUN FOR PATTERN No.:  1

 => Refinement/Calculation of Neutron integrated intensity(Laue or monochromatic) data or Flipping Ratios                           
 =>-------> Pattern#  1
 => Integrated intensities or Flipping Ratios as observations for phase: 1
 => Crystal Structure Refinement for phase: 1
 => The density (volumic mass) of phase 1 is:    6.717 g/cm3

 ==> RESULTS OF REFINEMENT:


 => No. of fitted parameters:    0


------------------------------------------------------------------------------
 => Phase No.  1 Tb2Ti2O7                                F d -3 m            
------------------------------------------------------------------------------

 =>  No. of reflections for pattern#:   1:   220  


 ==> ATOM PARAMETERS:

  Name      x     sx       y     sy       z      sz      B   sB   occ. socc.  Mult
 Tb      0.50000(   0)  0.50000(   0)  0.50000(   0)  0.000(  0)  0.333(  0)   16
 Ti      0.00000(   0)  0.00000(   0)  0.00000(   0)  0.000(  0)  0.333(  0)   16
 O1      0.32804(   0)  0.12500(   0)  0.12500(   0)  0.000(  0)  1.000(  0)   48
 O2      0.37500(   0)  0.37500(   0)  0.37500(   0)  0.000(  0)  0.167(  0)    8

 ==> SCALE, EXTINCTION, CELL PARAMETERS FOR PATTERN#  1

 ==> OVERALL PARAMETERS:



 => Scale factors ( 1: 6): 
             0.228300        0.000000
             0.000000        0.000000
             0.000000        0.000000
             0.000000        0.000000
             0.000000        0.000000
             0.000000        0.000000


 => Extinction parameters: 
             0.000000        0.000000
             0.000000        0.000000
             0.000000        0.000000
             0.000000        0.000000
             0.000000        0.000000
             0.000000        0.000000
             0.000000        0.000000


 => Global user-weigthed Chi2 (Bragg contrib.):   103.    

 ==> RESULTS OF REFINEMENT:


 => No. of fitted parameters:    0


------------------------------------------------------------------------------
 => Phase No.  1 Tb2Ti2O7                                F d -3 m            
------------------------------------------------------------------------------

 =>  No. of reflections for pattern#:   1:   220  


 ==> ATOM PARAMETERS:

  Name      x     sx       y     sy       z      sz      B   sB   occ. socc.  Mult
 Tb      0.50000(   0)  0.50000(   0)  0.50000(   0)  0.000(  0)  0.333(  0)   16
 Ti      0.00000(   0)  0.00000(   0)  0.00000(   0)  0.000(  0)  0.333(  0)   16
 O1      0.32804(   0)  0.12500(   0)  0.12500(   0)  0.000(  0)  1.000(  0)   48
 O2      0.37500(   0)  0.37500(   0)  0.37500(   0)  0.000(  0)  0.167(  0)    8

 ==> SCALE, EXTINCTION, CELL PARAMETERS FOR PATTERN#  1

 ==> OVERALL PARAMETERS:



 => Scale factors ( 1: 6): 
             0.228300        0.000000
             0.000000        0.000000
             0.000000        0.000000
             0.000000        0.000000
             0.000000        0.000000
             0.000000        0.000000


 => Extinction parameters: 
             0.000000        0.000000
             0.000000        0.000000
             0.000000        0.000000
             0.000000        0.000000
             0.000000        0.000000
             0.000000        0.000000
             0.000000        0.000000


 => Global user-weigthed Chi2 (Bragg contrib.):   103.    

     -----------------------------------------------------
     R-Factors and Chi2 for Integrated Intensity Pattern #  1
     -----------------------------------------------------
 => Phase:  1
 =>    RF2 -factor :   26.4    
 =>    RF2w-factor :   26.0    
 =>    RF  -factor :   15.1    
 =>    Chi2(Intens):   103.    
 =>  N_eff Reflect.:    220 with I >  0.00 sigma

 
              CPU Time:     0.109 seconds
                            0.002 minutes

 => Run finished at:     Date: 19/06/2026  Time: 08:16:35.934

File: docs/docs/verification/fullprof/sc-neut-cwl_tbti_isotropic-extinction/tbti.sum


        **********************************************************
        ** PROGRAM FullProf.2k (Version 8.40 - Feb2026-ILL JRC) **
        **********************************************************
                       M U L T I -- P A T T E R N                 
            Rietveld, Profile Matching & Integrated Intensity     
                 Refinement of X-ray and/or Neutron Data


    Date: 19/06/2026  Time: 08:16:35.868                              

 => PCR file code: tbti
 => DAT file code: tbti                 -> Relative contribution: 1.0000                                                            
 => Title: Tb2Ti2O7, Neutrons, HEiDi@FRMII, isotropic ADP + extinction

 ==> CONDITIONS OF THIS RUN FOR PATTERN No.:  1

 => Refinement/Calculation of Neutron integrated intensity(Laue or monochromatic) data or Flipping Ratios                           
 =>-------> Pattern#  1
 => Integrated intensities or Flipping Ratios as observations for phase: 1
 => Crystal Structure Refinement for phase: 1
 => The density (volumic mass) of phase 1 is:    6.717 g/cm3

 ==> RESULTS OF REFINEMENT:


 => No. of fitted parameters:    0


------------------------------------------------------------------------------
 => Phase No.  1 Tb2Ti2O7                                F d -3 m            
------------------------------------------------------------------------------

 =>  No. of reflections for pattern#:   1:   220  


 ==> ATOM PARAMETERS:

  Name      x     sx       y     sy       z      sz      B   sB   occ. socc.  Mult
 Tb      0.50000(   0)  0.50000(   0)  0.50000(   0)  0.000(  0)  0.333(  0)   16
 Ti      0.00000(   0)  0.00000(   0)  0.00000(   0)  0.000(  0)  0.333(  0)   16
 O1      0.32804(   0)  0.12500(   0)  0.12500(   0)  0.000(  0)  1.000(  0)   48
 O2      0.37500(   0)  0.37500(   0)  0.37500(   0)  0.000(  0)  0.167(  0)    8

 ==> SCALE, EXTINCTION, CELL PARAMETERS FOR PATTERN#  1

 ==> OVERALL PARAMETERS:



 => Scale factors ( 1: 6): 
             0.260900        0.000000
             0.000000        0.000000
             0.000000        0.000000
             0.000000        0.000000
             0.000000        0.000000
             0.000000        0.000000


 => Extinction parameters: 
             0.082080        0.000000
             0.000000        0.000000
             0.000000        0.000000
             0.000000        0.000000
             0.000000        0.000000
             0.000000        0.000000
             0.000000        0.000000


 => Global user-weigthed Chi2 (Bragg contrib.):   110.    

 ==> RESULTS OF REFINEMENT:


 => No. of fitted parameters:    0


------------------------------------------------------------------------------
 => Phase No.  1 Tb2Ti2O7                                F d -3 m            
------------------------------------------------------------------------------

 =>  No. of reflections for pattern#:   1:   220  


 ==> ATOM PARAMETERS:

  Name      x     sx       y     sy       z      sz      B   sB   occ. socc.  Mult
 Tb      0.50000(   0)  0.50000(   0)  0.50000(   0)  0.000(  0)  0.333(  0)   16
 Ti      0.00000(   0)  0.00000(   0)  0.00000(   0)  0.000(  0)  0.333(  0)   16
 O1      0.32804(   0)  0.12500(   0)  0.12500(   0)  0.000(  0)  1.000(  0)   48
 O2      0.37500(   0)  0.37500(   0)  0.37500(   0)  0.000(  0)  0.167(  0)    8

 ==> SCALE, EXTINCTION, CELL PARAMETERS FOR PATTERN#  1

 ==> OVERALL PARAMETERS:



 => Scale factors ( 1: 6): 
             0.260900        0.000000
             0.000000        0.000000
             0.000000        0.000000
             0.000000        0.000000
             0.000000        0.000000
             0.000000        0.000000


 => Extinction parameters: 
             0.082080        0.000000
             0.000000        0.000000
             0.000000        0.000000
             0.000000        0.000000
             0.000000        0.000000
             0.000000        0.000000
             0.000000        0.000000


 => Global user-weigthed Chi2 (Bragg contrib.):   110.    

     -----------------------------------------------------
     R-Factors and Chi2 for Integrated Intensity Pattern #  1
     -----------------------------------------------------
 => Phase:  1
 =>    RF2 -factor :   24.6    
 =>    RF2w-factor :   26.8    
 =>    RF  -factor :   15.2    
 =>    Chi2(Intens):   110.    
 =>  N_eff Reflect.:    220 with I >  0.00 sigma

 
              CPU Time:     0.188 seconds
                            0.003 minutes

 => Run finished at:     Date: 19/06/2026  Time: 08:16:36.048

File: docs/docs/verification/fullprof/sc-neut-tof_taurine_basic/taurine.sum


        **********************************************************
        ** PROGRAM FullProf.2k (Version 8.40 - Feb2026-ILL JRC) **
        **********************************************************
                       M U L T I -- P A T T E R N                 
            Rietveld, Profile Matching & Integrated Intensity     
                 Refinement of X-ray and/or Neutron Data


    Date: 24/06/2026  Time: 09:37:10.125                              

 => PCR file code: taurine
 => DAT file code: taurine              -> Relative contribution: 1.0000                                                            
 => Title: Taurine

 ==> CONDITIONS OF THIS RUN FOR PATTERN No.:  1

 => Refinement/Calculation of Neutron integrated intensity(Laue or monochromatic) data or Flipping Ratios                           
 => Neutron Time-Of-Flight data                                                                                                     
 =>-------> Pattern#  1
 => Integrated intensities or Flipping Ratios as observations for phase: 1
 => Crystal Structure Refinement for phase: 1
 => The density (volumic mass) of phase 1 is:    1.730 g/cm3

 ==> RESULTS OF REFINEMENT:


 => No. of fitted parameters:   57


------------------------------------------------------------------------------
 => Phase No.  1 taurine                                 P 21/c              
------------------------------------------------------------------------------

 =>  No. of reflections for pattern#:   1:   171  


 ==> ATOM PARAMETERS:

  Name      x     sx       y     sy       z      sz      B   sB   occ. socc.  Mult
 S1      0.19448( 684)  0.35173( 317)  0.34730( 280)  1.370(388)  1.000(  0)    4
 O1      0.31207( 404)  0.23951( 150)  0.35143( 207)  2.680(265)  1.000(  0)    4
 O2     -0.05909( 341)  0.33563( 274)  0.29636( 182)  3.505(333)  1.000(  0)    4
 O3      0.22105( 325)  0.41215( 200)  0.50573( 147)  1.835(261)  1.000(  0)    4
 N1      0.26340( 297)  0.62808( 108)  0.33048( 104)  2.074(192)  1.000(  0)    4
 H1      0.12861( 596)  0.58669( 282)  0.41769( 310)  3.315(522)  1.000(  0)    4
 H2      0.18953( 643)  0.71385( 414)  0.31124( 361)  4.470(608)  1.000(  0)    4
 H3      0.43970(1029)  0.62023( 432)  0.34592( 407)  4.342(675)  1.000(  0)    4
 C1      0.34384( 303)  0.44116( 141)  0.20155( 123)  1.737(225)  1.000(  0)    4
 H11     0.55246( 600)  0.43345( 378)  0.24304( 332)  3.323(519)  1.000(  0)    4
 H12     0.32537( 655)  0.38970( 335)  0.08264( 298)  3.057(520)  1.000(  0)    4
 C2      0.20029( 308)  0.55716( 146)  0.18272( 135)  1.660(202)  1.000(  0)    4
 H21     0.27650( 693)  0.60004( 250)  0.07688( 295)  2.154(360)  1.000(  0)    4
 H22    -0.00383( 677)  0.54767( 357)  0.15762( 462)  4.713(647)  1.000(  0)    4

 ==> SCALE, EXTINCTION, CELL PARAMETERS FOR PATTERN#  1

 ==> OVERALL PARAMETERS:



 => Scale factors ( 1: 6): 
             2.710553        0.024617
             0.000000        0.000000
             0.000000        0.000000
             0.000000        0.000000
             0.000000        0.000000
             0.000000        0.000000


 => Extinction parameters: 
             0.000000        0.000000
             0.000000        0.000000
             0.000000        0.000000
             0.000000        0.000000
             0.000000        0.000000
             0.000000        0.000000
             0.000000        0.000000


 => Global user-weigthed Chi2 (Bragg contrib.):   36.3    

 ==> RESULTS OF REFINEMENT:


 => No. of fitted parameters:   57


------------------------------------------------------------------------------
 => Phase No.  1 taurine                                 P 21/c              
------------------------------------------------------------------------------

 =>  No. of reflections for pattern#:   1:   171  


 ==> ATOM PARAMETERS:

  Name      x     sx       y     sy       z      sz      B   sB   occ. socc.  Mult
 S1      0.19448( 684)  0.35173( 317)  0.34730( 280)  1.370(388)  1.000(  0)    4
 O1      0.31207( 404)  0.23951( 150)  0.35143( 207)  2.680(265)  1.000(  0)    4
 O2     -0.05909( 341)  0.33563( 274)  0.29636( 182)  3.505(333)  1.000(  0)    4
 O3      0.22105( 325)  0.41215( 200)  0.50573( 147)  1.835(261)  1.000(  0)    4
 N1      0.26340( 297)  0.62808( 108)  0.33048( 104)  2.074(192)  1.000(  0)    4
 H1      0.12861( 596)  0.58669( 282)  0.41769( 310)  3.315(522)  1.000(  0)    4
 H2      0.18953( 643)  0.71385( 414)  0.31124( 361)  4.470(608)  1.000(  0)    4
 H3      0.43970(1029)  0.62023( 432)  0.34592( 407)  4.342(675)  1.000(  0)    4
 C1      0.34384( 303)  0.44116( 141)  0.20155( 123)  1.737(225)  1.000(  0)    4
 H11     0.55246( 600)  0.43345( 378)  0.24304( 332)  3.323(519)  1.000(  0)    4
 H12     0.32537( 655)  0.38970( 335)  0.08264( 298)  3.057(520)  1.000(  0)    4
 C2      0.20029( 308)  0.55716( 146)  0.18272( 135)  1.660(202)  1.000(  0)    4
 H21     0.27650( 693)  0.60004( 250)  0.07688( 295)  2.154(360)  1.000(  0)    4
 H22    -0.00383( 677)  0.54767( 357)  0.15762( 462)  4.713(647)  1.000(  0)    4

 ==> SCALE, EXTINCTION, CELL PARAMETERS FOR PATTERN#  1

 ==> OVERALL PARAMETERS:



 => Scale factors ( 1: 6): 
             2.710553        0.024617
             0.000000        0.000000
             0.000000        0.000000
             0.000000        0.000000
             0.000000        0.000000
             0.000000        0.000000


 => Extinction parameters: 
             0.000000        0.000000
             0.000000        0.000000
             0.000000        0.000000
             0.000000        0.000000
             0.000000        0.000000
             0.000000        0.000000
             0.000000        0.000000


 => Global user-weigthed Chi2 (Bragg contrib.):   36.3    

     -----------------------------------------------------
     R-Factors and Chi2 for Integrated Intensity Pattern #  1
     -----------------------------------------------------
 => Phase:  1
 =>    RF2 -factor :   18.3    
 =>    RF2w-factor :   12.5    
 =>    RF  -factor :   14.4    
 =>    Chi2(Intens):   36.2    
 =>  N_eff Reflect.:    171 with I >  3.00 sigma

 
              CPU Time:     0.141 seconds
                            0.002 minutes

 => Run finished at:     Date: 24/06/2026  Time: 09:37:10.266
