Repository: easyscience/diffraction-lib

<p>
  <picture>
    <!-- light mode logo -->
    <source media='(prefers-color-scheme: light)' srcset='https://raw.githubusercontent.com/easyscience/assets-branding/refs/heads/master/easydiffraction/logos/light.svg'>
    <!-- dark mode logo -->
    <source media='(prefers-color-scheme: dark)' srcset='https://raw.githubusercontent.com/easyscience/assets-branding/refs/heads/master/easydiffraction/logos/dark.svg'>
    <!-- default logo == light mode logo -->
  </picture>
**EasyDiffraction** is a software for calculating diffraction patterns
based on a structural model and refining its parameters against
experimental data.

<!-- HOME REPOSITORY SECTION -->

File: docs/docs/verification/fullprof/sg-neut-cwl_ext-iso_tbti_noext/tbti.sum


        **********************************************************
        ** PROGRAM FullProf.2k (Version 8.40 - Feb2026-ILL JRC) **
        **********************************************************
                       M U L T I -- P A T T E R N                 
            Rietveld, Profile Matching & Integrated Intensity     
                 Refinement of X-ray and/or Neutron Data


    Date: 10/06/2026  Time: 23:04:13.334                              

 => PCR file code: tbti
 => DAT file code: tbti                 -> Relative contribution: 1.0000                                                            
 => Title: Tb2Ti2O7, Neutrons, HEiDi@FRMII

 ==> CONDITIONS OF THIS RUN FOR PATTERN No.:  1

 => Refinement/Calculation of Neutron integrated intensity(Laue or monochromatic) data or Flipping Ratios                           
 =>-------> Pattern#  1
 => Integrated intensities or Flipping Ratios as observations for phase: 1
 => Crystal Structure Refinement for phase: 1
 => The density (volumic mass) of phase 1 is:    6.717 g/cm3

 ==> RESULTS OF REFINEMENT:


 => No. of fitted parameters:    9


------------------------------------------------------------------------------
 => Phase No.  1 Tb2Ti2O7                                F d -3 m            
------------------------------------------------------------------------------

 =>  No. of reflections for pattern#:   1:   220  


 ==> ATOM PARAMETERS:

  Name      x     sx       y     sy       z      sz      B   sB   occ. socc.  Mult
 Tb      0.50000(   0)  0.50000(   0)  0.50000(   0)  0.000(  0)  0.333(  0)   16
 Ti      0.00000(   0)  0.00000(   0)  0.00000(   0)  0.000(  0)  0.333(  0)   16
 O1      0.32804(   0)  0.12500(   0)  0.12500(   0)  0.000(  0)  1.000(  0)   48
 O2      0.37500(   0)  0.37500(   0)  0.37500(   0)  0.000(  0)  0.167(  0)    8

 =>   Anisotropic Betas*1E04

 Name        B11     B22     B33     B12     B13     B23  
            sB11    sB22    sB33    sB12    sB13    sB23  

 Tb          9.9     9.9     9.9    -4.8    -4.8    -4.8
             0.6     0.6     0.6     0.5     0.5     0.5
 Ti          9.1     9.1     9.1    -1.7    -1.7    -1.7
             1.0     1.0     1.0     1.2     1.2     1.2
 O1         12.3     7.8     7.8     0.0     0.0     4.1
             0.9     0.6     0.6     0.0     0.0     0.7
 O2          6.1     6.1     6.1     0.0     0.0     0.0
             0.8     0.8     0.8     0.0     0.0     0.0

 ==> SCALE, EXTINCTION, CELL PARAMETERS FOR PATTERN#  1

 ==> OVERALL PARAMETERS:



 => Scale factors ( 1: 6): 
             0.287495        0.004339
             0.000000        0.000000
             0.000000        0.000000
             0.000000        0.000000
             0.000000        0.000000
             0.000000        0.000000


 => Extinction parameters: 
             0.000000        0.000000
             0.000000        0.000000
             0.000000        0.000000
             0.000000        0.000000
             0.000000        0.000000
             0.000000        0.000000
             0.000000        0.000000


 => Global user-weigthed Chi2 (Bragg contrib.):   21.8    

     -----------------------------------------------------
     R-Factors and Chi2 for Integrated Intensity Pattern #  1
     -----------------------------------------------------
 => Phase:  1
 =>    RF2 -factor :   11.3    
 =>    RF2w-factor :   11.7    
 =>    RF  -factor :   6.61    
 =>    Chi2(Intens):   21.8    
 =>  N_eff Reflect.:    220 with I >  0.00 sigma

 
              CPU Time:     0.263 seconds
                            0.004 minutes

 => Run finished at:     Date: 10/06/2026  Time: 23:04:13.596

File: docs/docs/verification/fullprof/sg-neut-cwl_pr2nio4/prnio.sum


        **********************************************************
        ** PROGRAM FullProf.2k (Version 8.40 - Feb2026-ILL JRC) **
        **********************************************************
                       M U L T I -- P A T T E R N                 
            Rietveld, Profile Matching & Integrated Intensity     
                 Refinement of X-ray and/or Neutron Data


    Date: 09/06/2026  Time: 12:42:05.090                              

 => PCR file code: prnio
 => DAT file code: prnio                -> Relative contribution: 1.0000                                                            
 => Title: Pr2NiO4:Sr Test of Xtal option of FullProf

 ==> CONDITIONS OF THIS RUN FOR PATTERN No.:  1

 => Refinement/Calculation of Neutron integrated intensity(Laue or monochromatic) data or Flipping Ratios                           
 =>-------> Pattern#  1
 => Integrated intensities or Flipping Ratios as observations for phase: 1
 => Crystal Structure Refinement for phase: 1
 => The density (volumic mass) of phase 1 is:    7.393 g/cm3

 ==> RESULTS OF REFINEMENT:


 => No. of fitted parameters:    0


------------------------------------------------------------------------------
 => Phase No.  1 Pr2NiO4:Sr                              F m m m             
------------------------------------------------------------------------------

 =>  No. of reflections for pattern#:   1:   198  


 ==> ATOM PARAMETERS:

  Name      x     sx       y     sy       z      sz      B   sB   occ. socc.  Mult
 Pr      0.50000(   0)  0.50000(   0)  0.35973(   0)  0.000(  0)  2.000(  0)    8
 Ni      0.00000(   0)  0.00000(   0)  0.00000(   0)  0.000(  0)  1.000(  0)    4
 O1      0.25000(   0)  0.25000(   0)  0.00000(   0)  0.000(  0)  2.000(  0)    8
 O2      0.00000(   0)  0.00000(   0)  0.17385(   0)  0.000(  0)  1.446(  0)    8
 Oi      0.25000(   0)  0.25000(   0)  0.25000(   0)  0.000(  0)  0.149(  0)    8
 Od      0.07347(   0)  0.07347(   0)  0.17349(   0)  2.314(  0)  0.597(  0)   32

 =>   Anisotropic Betas*1E04

 Name        B11     B22     B33     B12     B13     B23  
            sB11    sB22    sB33    sB12    sB13    sB23  

 Pr         71.0    71.0     8.4     0.0     0.0     0.0
             0.0     0.0     0.0     0.0     0.0     0.0
 Ni         28.0    28.0    15.1     0.0     0.0     0.0
             0.0     0.0     0.0     0.0     0.0     0.0
 O1         50.0    50.0    41.3   -14.0     0.0     0.0
             0.0     0.0     0.0     0.0     0.0     0.0
 O2        171.6   171.6     4.5     0.0     0.0     0.0
             0.0     0.0     0.0     0.0     0.0     0.0
 Oi        103.3   117.6    10.0     0.0     0.0     0.0
             0.0     0.0     0.0     0.0     0.0     0.0
 Od          0.0     0.0     0.0     0.0     0.0     0.0
             0.0     0.0     0.0     0.0     0.0     0.0

 ==> SCALE, EXTINCTION, CELL PARAMETERS FOR PATTERN#  1

 ==> OVERALL PARAMETERS:



 => Scale factors ( 1: 6): 
             0.062980        0.000000
             0.000000        0.000000
             0.000000        0.000000
             0.000000        0.000000
             0.000000        0.000000
             0.000000        0.000000


 => Extinction parameters: 
             0.000105        0.000000
             0.000000        0.000000
             0.000000        0.000000
             0.000000        0.000000
             0.000000        0.000000
             0.000000        0.000000
             0.000000        0.000000


 => Global user-weigthed Chi2 (Bragg contrib.):   10.9    

     -----------------------------------------------------
     R-Factors and Chi2 for Integrated Intensity Pattern #  1
     -----------------------------------------------------
 => Phase:  1
 =>    RF2 -factor :   3.21    
 =>    RF2w-factor :   4.78    
 =>    RF  -factor :   2.26    
 =>    Chi2(Intens):   10.9    
 =>  N_eff Reflect.:    198 with I >  0.00 sigma

 
              CPU Time:     0.156 seconds
                            0.003 minutes

 => Run finished at:     Date: 09/06/2026  Time: 12:42:05.243
