Repository: easyscience/diffraction-lib

<p>
  <picture>
    <!-- light mode logo -->
    <source media='(prefers-color-scheme: light)' srcset='https://raw.githubusercontent.com/easyscience/assets-branding/refs/heads/master/easydiffraction/logos/light.svg'>
    <!-- dark mode logo -->
    <source media='(prefers-color-scheme: dark)' srcset='https://raw.githubusercontent.com/easyscience/assets-branding/refs/heads/master/easydiffraction/logos/dark.svg'>
    <!-- default logo == light mode logo -->
  </picture>
**EasyDiffraction** is a software for calculating diffraction patterns
based on a structural model and refining its parameters against
experimental data.

<!-- HOME REPOSITORY SECTION -->

File: latest/tutorials/bayesian-emcee-tbti-heidi/bayesian-emcee-tbti-heidi.ipynb
```
# Check whether easydiffraction is installed; install it if needed.
# Required for remote environments such as Google Colab.
import importlib.util

if importlib.util.find_spec('easydiffraction') is None:
    %pip install easydiffraction==0.20.0
```

# Bayesian Analysis: Tb2TiO7 (`emcee`), HEiDi

This tutorial demonstrates a practical two-stage workflow for single-crystal
diffraction analysis with EasyDiffraction.

In the first stage, we run a fast local refinement to obtain a sensible
point estimate and parameter uncertainties. In the second stage, we use
these refined values to define fit bounds and then sample the posterior
distribution with emcee.

The example uses constant-wavelength neutron single-crystal diffraction data
for Tb2TiO7 measured on HEiDi at FRM II.

The goal is not only to obtain a good fit, but also to answer Bayesian
questions such as:

- Which parameter values are most probable?
- How broad are the credible intervals?
- Which parameters are strongly correlated?
- How much uncertainty propagates into the calculated reflection
  intensities?

## 🛠️ Import Library

```
import easydiffraction as edi
```

## 📦 Define Project

The project object keeps structures, experiments, fit settings, and
plotting utilities together in a single place. We will build the full
workflow inside this object.

```
project = edi.Project(name='tbti_heidi_emcee')
```

```
project.save_as(dir_path='projects/bayesian-emcee-tbti-heidi')
```

[1;36mSaving project 📦 [0m[32m'tbti_heidi_emcee'[0m[1;36m to [0m[32m'../../../projects/bayesian-emcee-tbti-heidi'[0m

├── 📄 project.edi

├── 📁 structures/

├── 📁 experiments/

├── 📁 analysis/

│   └── 📄 analysis.edi

└── 📁 reports/

    └── 📄 tbti_heidi_emcee.html

## 🧩 Define Structure

For this example we start from a CIF file describing the Tb2TiO7
pyrochlore structure. Loading the structure from CIF is convenient
because it preserves a realistic starting
model without rebuilding the full structure by hand.

```
structure_path = edi.download_data('struct-tbti', destination='data')
```

[1;36mGetting data[0m[1;36m...[0m

Data [32m'struct-tbti'[0m: Tb2Ti2O7 [1m([0mcrystal structure[1m)[0m

✅ Data [32m'struct-tbti'[0m already present at [32m'../../../data/struct-tbti.cif'[0m. Keeping existing.

```
project.structures.add_from_cif_path(structure_path)
```

```
structure = project.structures['tbti']
```

Render the structure to confirm the pyrochlore model loaded from CIF as
expected before configuring the experiment.

```
project.display.structure(struct_name='tbti')
```

[1;36mStructure 🧩 [0m[32m'tbti'[0m[1;36m [0m[1;36m([0m[1;36mAtom view type: [0m[32m'covalent'[0m[1;36m)[0m

## 🔬 Define Experiment

Next we download the measured reflection data, create a neutron
single-crystal experiment, and configure the crystal link,
wavelength, and extinction model.

```
data_path = edi.download_data('meas-tbti-heidi', destination='data')
```

[1;36mGetting data[0m[1;36m...[0m

Data [32m'meas-tbti-heidi'[0m: Tb2Ti2O7, HEiDi [1m([0mMLZ[1m)[0m

✅ Data [32m'meas-tbti-heidi'[0m already present at [32m'../../../data/meas-tbti-heidi.xye'[0m. Keeping existing.

```
project.experiments.add_from_data_path(
    name='heidi',
    data_path=data_path,
    sample_form='single crystal',
    beam_mode='constant wavelength',
    radiation_probe='neutron',
)
```

[1;36mData loaded successfully[0m

Experiment 🔬 [32m'heidi'[0m. Number of data points: [1;36m220[0m.

```
experiment = project.experiments['heidi']
```

Link the crystal structure to the experiment and set its scale factor.

```
experiment.linked_structure.structure_id = 'tbti'
experiment.linked_structure.scale = 1.0
```

Set the instrument wavelength and starting extinction parameters.
These values provide the initial experiment description for the local
refinement.

```
experiment.instrument.setup_wavelength = 0.793
```

```
experiment.extinction.mosaicity = 35000
experiment.extinction.radius = 10
```

## 🚀 Initial Refinement

Before Bayesian sampling, it is useful to run a deterministic fit. This
gives us:

- a good point estimate near the best-fit region,
- uncertainties from the local optimizer,
- a quick check that the model and experiment are configured
  sensibly.

In this tutorial we refine a small set of structural and extinction
parameters while keeping occupancies fixed.

```
structure.atom_sites['O1'].fract_x.free = True

structure.atom_sites['Ti'].occupancy.free = False
structure.atom_sites['O1'].occupancy.free = False
structure.atom_sites['O2'].occupancy.free = False

structure.atom_sites['Tb'].adp_iso.free = True
structure.atom_sites['Ti'].adp_iso.free = True
structure.atom_sites['O1'].adp_iso.free = True
structure.atom_sites['O2'].adp_iso.free = True
```

```
experiment.linked_structure.scale.free = True
experiment.extinction.radius.free = True
```

We keep using the default LMFIT Levenberg-Marquardt minimizer as a fast local
optimizer. Its main purpose here is to provide a stable starting point
and uncertainty estimates for the Bayesian run.

```
project.analysis.minimizer.show_supported()
```

[1;36mMinimizer types[0m

```
project.analysis.fit()
```

[1;36mStandard fitting[0m

📋 Using experiment 🔬 [32m'heidi'[0m for [32m'single'[0m fitting

🚀 Starting fit process with [32m'lmfit [0m[32m([0m[32mleastsq[0m[32m)[0m[32m'[0m[33m...[0m

📈 Goodness-of-fit progress:

🏆 Best goodness-of-fit [1m([0mreduced χ²[1m)[0m is [1;36m12.71[0m at iteration [1;36m61[0m

✅ Fitting complete.

[1;36mSaving project 📦 [0m[32m'tbti_heidi_emcee'[0m[1;36m to [0m[32m'../../../projects/bayesian-emcee-tbti-heidi'[0m

├── 📄 project.edi

├── 📁 structures/

│   └── 📄 tbti.edi

├── 📁 experiments/

│   └── 📄 heidi.edi

├── 📁 analysis/

│   └── 📄 analysis.edi

└── 📁 reports/

    └── 📄 tbti_heidi_emcee.html

The fit-results display summarizes the locally refined values and their
estimated uncertainties.

```
project.display.fit.results()
```

⚙️ Settings used:

📋 Least-squares fit results:

📈 Refined parameters:

The correlation plot shows how strongly the refined parameters move
together in the local refinement. The measured-vs-calculated plot shows
how well the refined crystal model reproduces the measured reflection
intensities.

```
project.display.fit.correlations()
```

```
project.display.pattern(expt_name='heidi')
```

## 🎲 Prepare Sampling

Bayesian samplers require finite bounds for the free parameters. Instead of
setting them manually, we derive them from the uncertainties estimated
in the local refinement.

The helper method `set_fit_bounds_from_uncertainty` centers the bounds
on the current parameter value and expands them by a chosen multiple of
the reported uncertainty.

The default `multiplier` is 4. In this single-crystal tutorial we use
a tighter value of `1.5` to keep the sampling window closer to the
locally refined solution.

Show unset fit bounds before setting them from the local refinement
uncertainties.

```
project.display.parameters.free()
```

[1;36mFree parameters for both structures [0m[1;36m([0m[1;36m🧩 data blocks[0m[1;36m)[0m[1;36m and experiments [0m[1;36m([0m[1;36m🔬 data blocks[0m[1;36m)[0m

Set fit bounds for all free parameters using `multiplier=1.5`. In this
tutorial that means the posterior pair plot will later refer to a
`±1.5 × uncertainty` region in its title. To widen the sampling window,
increase the multiplier explicitly.

```
for param in project.free_parameters:
    param.set_fit_bounds_from_uncertainty(multiplier=1.5)
```

Displaying the free parameters again is a convenient way to confirm
that the fit bounds have been assigned as expected before launching the
sampler.

```
project.display.parameters.free()
```

[1;36mFree parameters for both structures [0m[1;36m([0m[1;36m🧩 data blocks[0m[1;36m)[0m[1;36m and experiments [0m[1;36m([0m[1;36m🔬 data blocks[0m[1;36m)[0m

## 🎲 Run Sampling

We now switch from the local minimizer to the Bayesian emcee sampler.

The settings below are intentionally small so the tutorial runs
quickly. For production analysis you would usually increase the number
of steps and often the burn-in as well. emcee also lets you tune how
walkers are initialized, how many walkers are used, and which proposal
move drives the ensemble.

The `burn` setting is auto-resolved when left unset. Here we override
`steps` with a smaller value to keep the tutorial fast, and the
effective burn-in is recomputed automatically.

```
project.analysis.minimizer.show_supported()
```

[1;36mMinimizer types[0m

```
project.analysis.minimizer.type = 'emcee'
```

⚠️ Switching minimizer type removes these settings:                                                                               
   • max_iterations

⚠️ Switching minimizer type adds these settings with defaults:                                                                    
   • burn_in_steps=1000                                                                                                           
   • initialization_method='ball'                                                                                                 
   • parallel_workers=0                                                                                                           
   • population_size=32                                                                                                           
   • proposal_moves='de'                                                                                                          
   • random_seed=None                                                                                                             
   • sampling_steps=5000                                                                                                          
   • thinning_interval=1

[1;36mCurrent minimizer changed to[0m

emcee

```
project.analysis.minimizer.sampling_steps = 500  # lower than the default 3000
project.analysis.minimizer.burn_in_steps = 100  # lower than the default 600
project.analysis.minimizer.population_size = 16  # lower than the default 32
project.analysis.minimizer.random_seed = 42  # fixed seed for reproducible output
```

```
project.analysis.fit()
```

[1;36mStandard fitting[0m

📋 Using experiment 🔬 [32m'heidi'[0m for [32m'single'[0m fitting

🚀 Starting fit process with [32m'emcee'[0m[33m...[0m

📈 Bayesian sampling progress:

✅ Bayesian sampling complete.

⚠️ Convergence diagnostics indicate the posterior may be poorly mixed.

[1;36mSaving project 📦 [0m[32m'tbti_heidi_emcee'[0m[1;36m to [0m[32m'../../../projects/bayesian-emcee-tbti-heidi'[0m

├── 📄 project.edi

├── 📁 structures/

│   └── 📄 tbti.edi

├── 📁 experiments/

│   └── 📄 heidi.edi

├── 📁 analysis/

│   ├── 📄 analysis.edi

│   └── 📄 mcmc.h5

└── 📁 reports/

    └── 📄 tbti_heidi_emcee.html

## 📊 Inspect Results

The fit-results display now includes sampler settings, convergence
diagnostics, committed parameter values, and posterior summary
statistics.

```
project.display.fit.results()
```

⚙️ Settings used:

📋 Bayesian fit results:

📈 Committed parameters:

📊 Posterior distribution:

The correlation and posterior-pair plots are complementary:

- `plot_param_correlations` summarizes pairwise structure in a compact
  matrix.
- `plot_posterior_pairs` shows marginal densities on the diagonal and
  posterior contours off-diagonal. In this tutorial its title also
  reminds you that the display region follows the `±1.5 × uncertainty`
  bounds defined above, while numeric subplot ranges are omitted to
  keep the grid readable.

```
project.display.fit.correlations()
```

```
project.display.posterior.pairs()
```

The one-dimensional posterior distributions below make it easier to
inspect individual parameters in isolation, including asymmetry or
multimodality.

```
project.display.posterior.distribution()
```

Finally, the posterior predictive plot propagates the sampled
parameter uncertainty into the calculated single-crystal reflection
intensities.

```
project.display.posterior.predictive(expt_name='heidi')
```

File: latest/tutorials/exercise-refine-si-lbco/exercise-refine-si-lbco.ipynb (part 1 of 2)
```
# Check whether easydiffraction is installed; install it if needed.
# Required for remote environments such as Google Colab.
import importlib.util

if importlib.util.find_spec('easydiffraction') is None:
    %pip install easydiffraction==0.20.0
```

# Fitting Powder Diffraction Data

This notebook guides you through the Rietveld refinement of crystal
structures using simulated powder diffraction data. It consists of two
parts:

- Introduction: A simple reference fit using silicon (Si) crystal
  structure.
- Exercise: A more complex fit using La₀.₅Ba₀.₅CoO₃ (LBCO) crystal
  structure.

## 🛠️ Import Library

We start by importing the necessary library for the analysis. In this
notebook, we use the EasyDiffraction library. As mentioned in the
introduction to EasyScience, EasyDiffraction is built on that
framework and offers a high-level interface focused specifically on
diffraction analysis.

This notebook is self-contained and designed for hands-on learning.
However, if you're interested in exploring more advanced features or
learning about additional capabilities of the EasyDiffraction library,
please refer to the official documentation:
https://docs.easydiffraction.org/lib

Depending on your requirements, you may choose to import only specific
classes. However, for the sake of simplicity in this notebook, we will
import the entire library.

📖 See
[documentation](https://docs.easydiffraction.org/lib/latest/user-guide/first-steps/#importing-easydiffraction)
for more details about importing the EasyDiffraction library and its
components.

```
import easydiffraction as edi
```

## 📘 Introduction: Simple Reference Fit – Si

Before diving into the more complex fitting exercise with the
La₀.₅Ba₀.₅CoO₃ (LBCO) crystal structure, let's start with a simpler
example using the silicon (Si) crystal structure. This will help us
understand the basic concepts and steps involved in fitting a crystal
structure using powder diffraction data.

For this part of the notebook, we will use the powder diffraction data
previously simulated using the Si crystal structure.

### 📦 Create a Project – 'reference'

In EasyDiffraction, a project serves as a container for all
information related to the analysis of a specific experiment or set of
experiments. It enables you to organize your data, experiments,
crystal structures, and fitting parameters in an organized manner. You
can think of it as a folder containing all the essential details about
your analysis. The project also allows us to visualize both the
measured and calculated diffraction patterns, among other things.

📖 See
[documentation](https://docs.easydiffraction.org/lib/latest/user-guide/analysis-workflow/project/)
for more details about creating a project and its purpose in the
analysis workflow.

```
project_1 = edi.Project(name='reference')
```

You can set the title and description of the project to provide
context and information about the analysis being performed. This is
useful for documentation purposes and helps others (or yourself in the
future) understand the purpose of the project at a glance.

```
project_1.metadata.title = 'Reference Silicon Fit'
project_1.metadata.description = 'Fitting a simulated powder diffraction pattern of Si.'
```

### 🔬 Create an Experiment

An experiment represents a specific diffraction measurement performed
on a specific sample using a particular instrument. It contains
details about the measured data, instrument parameters, and other
relevant information.

📖 See
[documentation](https://docs.easydiffraction.org/lib/latest/user-guide/analysis-workflow/experiment/)
for more details about experiments and their purpose in the analysis
workflow.

```
data_dir = 'data'
file_name = 'reduced_Si.xye'
si_xye_path = f'{data_dir}/{file_name}'
```

Uncomment the following cell if your data reduction failed and the
reduced data file is missing. In this case, you can download our
pre-generated reduced data file from the EasyDiffraction repository.
The `download_data` function will not overwrite an existing file
unless you set `overwrite=True`, so it's safe to run even if the
file is already present.

```
si_xye_path = edi.download_data('meas-si-mcstas-dmsc2025', destination=data_dir)
```

[1;36mGetting data[0m[1;36m...[0m

Data [32m'meas-si-mcstas-dmsc2025'[0m: Si, McStas simulation, DMSC Summer School [1;36m2025[0m

✅ Data [32m'meas-si-mcstas-dmsc2025'[0m downloaded to [32m'../../../data/meas-si-mcstas-dmsc2025.xye'[0m

Now we can create the experiment and load the measured data. In this
case, the experiment is defined as a powder diffraction measurement
using time-of-flight neutrons. The measured data are loaded from a file
containing the reduced diffraction pattern of Si from the data
reduction notebook.

📖 See
[documentation](https://docs.easydiffraction.org/lib/latest/user-guide/analysis-workflow/experiment/#defining-an-experiment-manually)
for more details about different types of experiments.

```
project_1.experiments.add_from_data_path(
    name='sim_si',
    data_path=si_xye_path,
    sample_form='powder',
    beam_mode='time-of-flight',
    radiation_probe='neutron',
)
```

[1;36mData loaded successfully[0m

Experiment 🔬 [32m'sim_si'[0m. Number of data points: [1;36m900[0m.

#### Inspect Measured Data

After creating the experiment, we can examine the measured data. The
measured data consist of a diffraction pattern containing time-of-flight
(TOF) values and corresponding intensities. The TOF values are given
in microseconds (μs), and the intensities are in arbitrary units.

The data are stored in XYE format, a simple text format containing
three columns: TOF, intensity, and intensity error (if available).

📖 See
[documentation](https://docs.easydiffraction.org/lib/latest/user-guide/analysis-workflow/experiment/#measured-data-category)
for more details about the measured data and its format.

To visualize the measured data, we can use the `pattern` method of
the project's `display` facade.

```
project_1.display.pattern(expt_name='sim_si')
```

⚠️ No linked structures defined. Returning empty pattern.

If you zoom in on the highest TOF peak (around 120,000 μs), you will
notice that it has a broad and unusual shape. This distortion, along
with additional effects on the low TOF peaks, is most likely an
artifact related to the simplifications made during the simulation
and/or reduction process and is currently under investigation.
However, this is outside the scope of this school. Therefore, we will
simply exclude both the low and high TOF regions from the analysis by
adding excluded regions to the experiment.

In real experiments, it is often necessary to exclude certain regions
from the measured data. For example, the direct beam can significantly
increase the background at very low angles, making those parts of the
diffractogram unreliable. Additionally, sample environment components
may introduce unwanted peaks. In such cases, excluding specific
regions is often simpler and more effective than modeling them with an
additional sample phase.

📖 See
[documentation](https://docs.easydiffraction.org/lib/latest/user-guide/analysis-workflow/experiment/#excluded-regions-category)
for more details about excluding regions from the measured data.

```
project_1.experiments['sim_si'].excluded_regions.create(id='1', start=0, end=55000)
project_1.experiments['sim_si'].excluded_regions.create(id='2', start=105500, end=200000)
```

To visualize the effect of excluding the high TOF region, we can plot
the measured data again. The excluded region will be highlighted on
the plot and is not used in the fitting process.

```
project_1.display.pattern(expt_name='sim_si')
```

⚠️ No linked structures defined. Returning empty pattern.

#### Set Instrument

After the experiment is created and measured data are loaded, we need
to set the instrument parameters.

In this type of experiment, the instrument parameters define how the
measured data are converted between d-spacing and time-of-flight (TOF)
during the data reduction process as well as the angular position of
the detector. So, we put values based on those from the reduction.
These values can be found in the header of the corresponding .XYE
file. Their names are `two_theta` and `DIFC`, which stand for the
two-theta angle and the linear conversion factor from d-spacing to
TOF, respectively.

You can set them manually, but it is more convenient to use the
`extract_metadata` function from the EasyDiffraction library.

📖 See
[documentation](https://docs.easydiffraction.org/lib/latest/user-guide/analysis-workflow/experiment/#instrument-category)
for more details about the instrument parameters.

```
project_1.experiments['sim_si'].instrument.setup_twotheta_bank = edi.extract_metadata(
    si_xye_path, r'two_theta\s*=\s*(\d*\.?\d+)'
)
project_1.experiments['sim_si'].instrument.calib_d_to_tof_linear = edi.extract_metadata(
    si_xye_path, r'DIFC\s*=\s*(\d*\.?\d+)'
)
```

Before proceeding, let's take a quick look at the concept of
parameters in EasyDiffraction, which is similar to the parameter
concept in EasyScience. The current version of EasyDiffraction is
transitioning to reuse the parameter system from EasyScience.

That is, every parameter is an object, which has different attributes,
such as `value`, `units`, etc. To display the parameter of interest,
you can simply print the parameter object.

For example, to display the linear conversion factor from d-spacing to
TOF, which is the `calib_d_to_tof_linear` parameter, you can do the
following:

```
print(project_1.experiments['sim_si'].instrument.calib_d_to_tof_linear)
```

The `value` attribute represents the current value of the parameter as
a float. You can access it directly by using the `value` attribute of
the parameter. This is useful when you want to use the parameter value
in calculations or when you want to assign it to another parameter.
For example, to get only the value of the same parameter as floating
point number, but not the whole object, you can do the following:

```
print(project_1.experiments['sim_si'].instrument.calib_d_to_tof_linear.value)
```

61445.893309194034

Note that to set the value of the parameter, you can simply assign a
new value to the parameter object without using the `value` attribute,
as we did above.

📖 See
[documentation](https://docs.easydiffraction.org/lib/latest/user-guide/parameters/)
for more details about parameters in EasyDiffraction and their
attributes.

#### Set Peak Profile

The next set of parameters is needed to define the peak profile used
in the fitting process. The peak profile describes the shape of the
diffraction peaks.

Several peak profile functions are commonly used:
- **Gaussian**: A symmetric bell-shaped peak profile. It is often used
  when instrumental broadening is dominant. [Click for more
  details.](https://mantidproject.github.io/docs-versioned/v6.1.0/fitting/fitfunctions/Gaussian.html)
- **Lorentzian**: A symmetric peak profile with a sharper centre and
  longer tails than a Gaussian. It is often used to describe size
  broadening effects. [Click for more
  details.](https://mantidproject.github.io/docs-versioned/v6.1.0/fitting/fitfunctions/Lorentzian.html)
- **Pseudo-Voigt**: A linear combination of Gaussian and Lorentzian
  components. It provides a flexible approximation for many real
  diffraction peak shapes. [Click for more
  details.](https://mantidproject.github.io/docs-versioned/v6.1.0/fitting/fitfunctions/PseudoVoigt.html)
- **Jorgensen**: A convolution of back-to-back exponentials with a
  Gaussian. This profile can describe asymmetric TOF peak shapes.
  [Click for more details.](
  https://docs.mantidproject.org/nightly/fitting/fitfunctions/BackToBackExponential.html)
- **Jorgensen–Von Dreele**: A convolution of back-to-back exponentials
  with a pseudo-Voigt function. This extends the Jorgensen profile by
  allowing a more flexible symmetric peak component.
  [Click for more details.](https://docs.mantidproject.org/nightly/fitting/fitfunctions/BackToBackExponential.html)
- **Ikeda–Carpenter pseudo-Voigt**: A convolution of the
  Ikeda–Carpenter function with a pseudo-Voigt function. It includes
  asymmetry caused by the neutron pulse shape and is commonly used for
  TOF neutron powder diffraction data. [Click for more
  details.](https://docs.mantidproject.org/v6.1.0/fitting/fitfunctions/IkedaCarpenterPV.html)

In TOF neutron powder diffraction, peak profiles are usually built by
combining a symmetric peak-shape function, such as a Gaussian,
Lorentzian, or pseudo-Voigt, with an asymmetric component, such as a
back-to-back exponential or Ikeda–Carpenter function. This combination
gives a more realistic description of TOF peak shapes, which are often
asymmetric because of the neutron pulse shape and instrumental effects.

Here, we use a simple Jorgensen peak profile.

The parameter values are typically determined experimentally on the
same instrument and under the same configuration as the data being
analyzed, using measurements of a standard sample. In our case, the Si
sample serves as this standard reference. We will refine the peak
profile parameters here, and these refined values will be used as
starting points for the more complex fit in the next part of the
notebook. For this initial fit, we will provide reasonable physical
guesses as starting values.

📖 See
[documentation](https://docs.easydiffraction.org/lib/latest/user-guide/analysis-workflow/experiment/#peak-category)
for more details about the peak profile types.

```
project_1.experiments['sim_si'].peak.show_supported()
```

[1;36mPeak types[0m

```
project_1.experiments['sim_si'].peak.broad_gauss_sigma_0 = 69498
project_1.experiments['sim_si'].peak.broad_gauss_sigma_1 = -55578
project_1.experiments['sim_si'].peak.broad_gauss_sigma_2 = 14560
project_1.experiments['sim_si'].peak.decay_beta_0 = 0.0019
project_1.experiments['sim_si'].peak.decay_beta_1 = 0.0137
project_1.experiments['sim_si'].peak.rise_alpha_0 = -0.0055
project_1.experiments['sim_si'].peak.rise_alpha_1 = 0.0147
```

#### Set Background

The background of the diffraction pattern represents the portion of
the pattern that is not related to the crystal structure of the
sample. Instead, it represents noise and other sources of scattering
that can affect the measured intensities. This includes contributions
from the instrument, the sample holder, the sample environment, and
other sources of incoherent scattering.

The background can be modeled in various ways. In this example, we
will use a simple line-segment background, which is a common approach
for powder diffraction data. The background intensity at any point is
defined by linear interpolation between neighboring points. The
background points are selected to span the range of the diffraction
pattern while avoiding the peaks.

We will add several background points at specific TOF values (in μs)
and corresponding intensity values. These points are chosen to
represent the background level in the diffraction pattern free from
any peaks.

The background points are added using the `create` method of the
`background` object. The `position` argument represents the TOF value,
and the `intensity` argument represents the intensity at that TOF.

Let's set all the background points at a constant value of 0.01, which
can be roughly estimated by eye, and we will refine them later
during the fitting process.

📖 See
[documentation](https://docs.easydiffraction.org/lib/latest/user-guide/analysis-workflow/experiment/#background-category)
for more details about the background and its types.

```
project_1.experiments['sim_si'].background.show_supported()
```

[1;36mBackground types[0m

```
project_1.experiments['sim_si'].background.type = 'line-segment'
project_1.experiments['sim_si'].background.create(id='1', position=50000, intensity=0.01)
project_1.experiments['sim_si'].background.create(id='2', position=60000, intensity=0.01)
project_1.experiments['sim_si'].background.create(id='3', position=70000, intensity=0.01)
project_1.experiments['sim_si'].background.create(id='4', position=80000, intensity=0.01)
project_1.experiments['sim_si'].background.create(id='5', position=90000, intensity=0.01)
project_1.experiments['sim_si'].background.create(id='6', position=100000, intensity=0.01)
project_1.experiments['sim_si'].background.create(id='7', position=110000, intensity=0.01)
```

[1;36mBackground type for experiment [0m[32m'sim_si'[0m[1;36m already set to[0m

line-segment

### 🧩 Create a Structure – Si

After setting up the experiment, we need to create a structure that
describes the crystal structure of the sample being analyzed.

In this case, we will create a structure for silicon (Si) with a
cubic crystal structure. The structure contains information about
the space group, lattice parameters, atomic positions of the atoms in
the unit cell, atom types, occupancies and atomic displacement
parameters. The structure is essential for the fitting process, as
it is used to calculate the expected diffraction pattern.

EasyDiffraction refines the crystal structure of the sample, but does
not solve it. Therefore, we need a good starting point with reasonable
structural parameters.

Here, we define the Si structure as a cubic structure. As this is a
cubic structure, we only need to define the single lattice parameter,
which is the length of the unit cell edge. The Si crystal structure
has a single atom in the unit cell, which is located at the origin (0,
0, 0) of the unit cell. The symmetry of this site is defined by the
Wyckoff letter 'a', which is assigned automatically based on the space
group and the atomic coordinates. The atomic displacement parameter
defines the thermal vibrations of the atoms in the unit cell and is
presented as an isotropic parameter (B_iso).

Sometimes, the initial crystal structure parameters can be obtained
from one of the crystallographic databases, like for example the
Crystallography Open Database (COD). In this case, we use the COD
entry for silicon as a reference for the initial crystal structure
model: https://www.crystallography.net/cod/9008565.html

Usually, the crystal structure parameters are provided in a CIF file
format, which is a standard format for crystallographic data. An
example of a CIF file for silicon is shown below. The CIF file
contains the space group information, unit cell parameters, and atomic
positions.

📖 See
[documentation](https://docs.easydiffraction.org/lib/latest/user-guide/data-format/)
for more details about the CIF format and its use in EasyDiffraction.

```
data_si

_space_group.name_H-M_alt  "F d -3 m"
_space_group.IT_coordinate_system_code  1

_cell.length_a      5.43
_cell.length_b      5.43
_cell.length_c      5.43
_cell.angle_alpha  90.0
_cell.angle_beta   90.0
_cell.angle_gamma  90.0

loop_
_atom_site.label
_atom_site.type_symbol
_atom_site.fract_x
_atom_site.fract_y
_atom_site.fract_z
_atom_site.occupancy
_atom_site.ADP_type
_atom_site.B_iso_or_equiv
Si Si   0 0 0   1.0   Biso 0.89
```

As with adding the experiment in the previous step, we will create a
default structure and then modify its parameters to match the Si
structure.

📖 See
[documentation](https://docs.easydiffraction.org/lib/latest/user-guide/analysis-workflow/model/)
for more details about structures and their purpose in the data
analysis workflow.

#### Add Structure

```
project_1.structures.create(name='si')
```

#### Set Space Group

📖 See
[documentation](https://docs.easydiffraction.org/lib/latest/user-guide/analysis-workflow/model/#space-group-category)
for more details about the space group.

```
project_1.structures['si'].space_group.name_h_m = 'F d -3 m'
project_1.structures['si'].space_group.coord_system_code = '1'
```

#### Set Unit Cell

📖 See
[documentation](https://docs.easydiffraction.org/lib/latest/user-guide/analysis-workflow/model/#cell-category)
for more details about the unit cell parameters.

```
project_1.structures['si'].cell.length_a = 5.43
```

#### Set Atom Sites

📖 See
[documentation](https://docs.easydiffraction.org/lib/latest/user-guide/analysis-workflow/model/#atom-sites-category)
for more details about the atom sites category.

```
project_1.structures['si'].atom_sites.create(
    id='Si',
    type_symbol='Si',
    fract_x=0.0,
    fract_y=0.0,
    fract_z=0.0,
    adp_type='Biso',
    adp_iso=0.89,
)
```

#### Display Structure

Render the Si structure to confirm the model was built correctly before
linking it to the experiment.

```
project_1.display.structure(struct_name='si')
```

[1;36mStructure 🧩 [0m[32m'si'[0m[1;36m [0m[1;36m([0m[1;36mAtom view type: [0m[32m'covalent'[0m[1;36m)[0m

### 🔗 Assign Structure to Experiment

Now we need to assign, or link, this structure to the experiment
created above. This linked crystallographic phase will be used to
calculate the expected diffraction pattern based on the crystal
structure defined in the structure.

📖 See
[documentation](https://docs.easydiffraction.org/lib/latest/user-guide/analysis-workflow/experiment/#linked-structures-category)
for more details about linking a structure to an experiment.

```
project_1.experiments['sim_si'].linked_structures.create(structure_id='si', scale=1.0)
```

### 🚀 Analyze and Fit the Data

After setting up the experiment and structure, we can now analyze
the measured diffraction pattern and perform the fit. Building on the
analogies from the EasyScience library and the previous notebooks, we
can say that all the parameters we introduced earlier — those defining
the structure (crystal structure parameters) and the experiment
(instrument, background, and peak profile parameters) — together form
the complete set of parameters that can be refined during the fitting
process.

Unlike in the previous analysis notebooks, we will not create a
`math_model` object here. The mathematical model used to calculate
the expected diffraction pattern is already defined in the library and
will be applied automatically during the fitting process.

**Reminder:**

The fitting process involves comparing the measured diffraction
pattern with the calculated diffraction pattern based on the crystal
structure and instrument parameters. The goal is to adjust the
parameters of the structure and the experiment to minimize the
difference between the measured and calculated diffraction patterns.
This is done by refining the parameters of the structure and the
instrument settings to achieve a better fit.

📖 See
[documentation](https://docs.easydiffraction.org/lib/latest/user-guide/analysis-workflow/analysis/#minimization-optimization)
for more details about the fitting process in EasyDiffraction.

#### Set Free Parameters

To perform the fit, we need to specify the refinement parameters.
These are the parameters that will be adjusted during the fitting
process to minimize the difference between the measured and calculated
diffraction patterns. This is done by setting the `free` attribute of
the corresponding parameters to `True`.

Note: setting `param.free = True` is equivalent to using
`param.fixed = False` in the EasyScience library.

We will refine the scale factor of the Si phase, the intensities of
the background points as well as the peak profile parameters. The
structure parameters of the Si phase will not be refined, as this
sample is considered a reference sample with known parameters.

```
project_1.experiments['sim_si'].linked_structures['si'].scale.free = True

for line_segment in project_1.experiments['sim_si'].background:
    line_segment.intensity.free = True

project_1.experiments['sim_si'].peak.broad_gauss_sigma_0.free = True
project_1.experiments['sim_si'].peak.broad_gauss_sigma_1.free = True
project_1.experiments['sim_si'].peak.broad_gauss_sigma_2.free = True
project_1.experiments['sim_si'].peak.decay_beta_0.free = True
project_1.experiments['sim_si'].peak.decay_beta_1.free = True
project_1.experiments['sim_si'].peak.rise_alpha_0.free = True
project_1.experiments['sim_si'].peak.rise_alpha_1.free = True
```

#### Display Free Parameters

We can check which parameters are free to be refined by calling the
`free` method of the `display.parameters` object of the project.

📖 See
[documentation](https://docs.easydiffraction.org/lib/latest/user-guide/parameters/)
for more details on how to
- show all parameters of the project,
- show all fittable parameters, and
- show only free parameters of the project.

```
project_1.display.parameters.free()
```

[1;36mFree parameters for both structures [0m[1;36m([0m[1;36m🧩 data blocks[0m[1;36m)[0m[1;36m and experiments [0m[1;36m([0m[1;36m🔬 data blocks[0m[1;36m)[0m

#### Display Pattern

Before performing the fit, we can visually compare the measured
diffraction pattern with the calculated diffraction pattern based on
the initial parameters of the structure and the instrument. This
provides an indication of how well the initial parameters match the
measured data. The `pattern` method of the project's `display`
facade allows this comparison.

```
project_1.display.pattern(expt_name='sim_si')
```

#### Run Fitting

We can now perform the fit using the `fit` method of the `analysis`
object of the project.

📖 See
[documentation](https://docs.easydiffraction.org/lib/latest/user-guide/analysis-workflow/analysis/#perform-fit)
for more details about the fitting process.

```
project_1.analysis.fit()
project_1.display.fit.results()
```

[1;36mStandard fitting[0m

📋 Using experiment 🔬 [32m'sim_si'[0m for [32m'single'[0m fitting

🚀 Starting fit process with [32m'lmfit [0m[32m([0m[32mleastsq[0m[32m)[0m[32m'[0m[33m...[0m

📈 Goodness-of-fit progress:

🏆 Best goodness-of-fit [1m([0mreduced χ²[1m)[0m is [1;36m2.31[0m at iteration [1;36m164[0m

✅ Fitting complete.

⚙️ Settings used:

📋 Least-squares fit results:

📈 Refined parameters:

#### Display Fit Results

You can see that the agreement between the measured and calculated
diffraction patterns is now much improved and that the intensities of
the calculated peaks align much better with the measured peaks. To
check the quality of the fit numerically, we can look at the
reduced goodness-of-fit χ² value and the reliability R-factors. The
reduced χ² is the uncertainty-weighted sum of squared residuals divided
by the number of degrees of freedom. A value near 1 indicates that the
model and estimated measurement uncertainties are statistically
consistent, although it does not by itself prove that the model is
correct.

#### Display the Fitted Pattern

After the fit is completed, we can plot the comparison between the
measured and calculated diffraction patterns again to see how well the
fit improved the agreement between the two. The calculated diffraction
pattern is now based on the refined parameters.

```
project_1.display.pattern(expt_name='sim_si')
```

#### TOF vs d-spacing

The diffraction pattern is typically analyzed and plotted in the
time-of-flight (TOF) axis, which represents the time it takes for
neutrons to travel from the sample to the detector. However, it is
sometimes more convenient to visualize the diffraction pattern in the
d-spacing axis, which represents the distance between planes in the
crystal lattice.

The conversion from d-spacing to TOF was already introduced in the
data reduction notebook. As a reminder, the two are related through
the instrument calibration parameters according to the equation:

$$ \text{TOF} = \text{offset} + \text{linear} \cdot d + \text{quad}
\cdot d^{2}, $$

where `offset`, `linear`, and `quad` are calibration parameters.

In our case, only the `linear` term is used (the
`calib_d_to_tof_linear` parameter we set earlier). The `offset` and
`quad` terms were not part of the data reduction and are therefore set
to 0 by default.

The `pattern` method of the project's `display` facade allows us to
plot the measured and calculated diffraction patterns in the
d-spacing axis by setting `x='d_spacing'`.

```
project_1.display.pattern(expt_name='sim_si', x='d_spacing')
```

As you can see, the calculated diffraction pattern now matches the
measured pattern much more closely. Typically, additional experimental
parameters are included in the refinement process to further improve
the fit. In this example, the structural parameters are not refined
because the Si crystal structure is a well-known standard reference
used to calibrate both the instrument and the experimental setup. The
refined experimental parameters obtained here will then be applied
when fitting the crystal structures of other materials.

In the next part of the notebook, we will move to a more advanced case
and fit a more complex crystal structure: La₀.₅Ba₀.₅CoO₃ (LBCO).

#### Save Project

Before moving on, we can save the project to disk for later use. This
will preserve the entire project structure, including experiments,
structures, and fitting results. The project is saved into a
directory specified by the `dir_path` attribute of the project object.

```
project_1.save_as(dir_path='projects/fitting-exercise-si-lbco-reference')
```

[1;36mSaving project 📦 [0m[32m'reference'[0m[1;36m to [0m[32m'../../../projects/fitting-exercise-si-lbco-reference'[0m

├── 📄 project.edi

├── 📁 structures/

│   └── 📄 si.edi

├── 📁 experiments/

│   └── 📄 sim_si.edi

├── 📁 analysis/

│   └── 📄 analysis.edi

└── 📁 reports/

    └── 📄 reference.html

## 💪 Exercise: Complex Fit – LBCO

Now that you have a basic understanding of the fitting process, we
will undertake a more complex fit of the La₀.₅Ba₀.₅CoO₃ (LBCO) crystal
structure using simulated powder diffraction data from the data
reduction notebook.

You can use the same approach as in the previous part of the notebook,
but this time we will refine a more complex crystal structure LBCO
with multiple atoms in the unit cell.

### 📦 Exercise 1: Create a Project

Create a new project for the LBCO fit.

**Hint:**

You can use the same approach as in the previous part of the notebook,
but this time we will create a new project for the LBCO fit.

**Solution:**

```
project_2 = edi.Project(name='main')
project_2.metadata.title = 'La0.5Ba0.5CoO3 Fit'
project_2.metadata.description = (
    'Fitting a simulated powder diffraction pattern of La0.5Ba0.5CoO3.'
)
```

### 🔬 Exercise 2: Define an Experiment

#### Exercise 2.1: Create an Experiment

Create an experiment within the new project and load the reduced
diffraction pattern for LBCO.

**Hint:**

You can use the same approach as in the previous part of the notebook,
but this time you need to use the data file for LBCO.

**Solution:**

```
data_dir = 'data'
file_name = 'reduced_LBCO.xye'
lbco_xye_path = f'{data_dir}/{file_name}'

# Uncomment the following line if your data reduction failed and the
# reduced data file is missing.
lbco_xye_path = edi.download_data('meas-lbco-si-mcstas-dmsc2025', destination=data_dir)

project_2.experiments.add_from_data_path(
    name='sim_lbco',
    data_path=lbco_xye_path,
    sample_form='powder',
    beam_mode='time-of-flight',
    radiation_probe='neutron',
)
```

[1;36mGetting data[0m[1;36m...[0m

Data [32m'meas-lbco-si-mcstas-dmsc2025'[0m: La0.5Ba0.5CoO3 + Si, McStas simulation, DMSC Summer School [1;36m2025[0m

✅ Data [32m'meas-lbco-si-mcstas-dmsc2025'[0m downloaded to [32m'../../../data/meas-lbco-si-mcstas-dmsc2025.xye'[0m

[1;36mData loaded successfully[0m

Experiment 🔬 [32m'sim_lbco'[0m. Number of data points: [1;36m900[0m.

#### Exercise 2.2: Inspect Measured Data

Check the measured data of the LBCO experiment. Are there any peaks
with the shape similar to those excluded in the Si fit? If so, exclude
them from this analysis as well.

**Hint:**

Use the `pattern` method of the project's `display` facade to visualize
the measured diffraction pattern. Use the experiment's
`excluded_regions` collection to exclude specific regions from the
analysis, as in the previous part of the notebook.

**Solution:**

```
project_2.display.pattern(expt_name='sim_lbco')

project_2.experiments['sim_lbco'].excluded_regions.create(id='1', start=0, end=55000)
project_2.experiments['sim_lbco'].excluded_regions.create(id='2', start=105500, end=200000)

project_2.display.pattern(expt_name='sim_lbco')
```

⚠️ No linked structures defined. Returning empty pattern.

⚠️ No linked structures defined. Returning empty pattern.

#### Exercise 2.3: Set Instrument

Set the instrument parameters for the LBCO experiment.

**Hint:**

Use the values from the data reduction process for the LBCO and
follow the same approach as in the previous part of the notebook.

**Solution:**

```
project_2.experiments['sim_lbco'].instrument.setup_twotheta_bank = edi.extract_metadata(
    lbco_xye_path, r'two_theta\s*=\s*(\d*\.?\d+)'
)
project_2.experiments['sim_lbco'].instrument.calib_d_to_tof_linear = edi.extract_metadata(
    lbco_xye_path, r'DIFC\s*=\s*(\d*\.?\d+)'
)
```

#### Exercise 2.4: Set Peak Profile

Set the peak profile parameters for the LBCO experiment.

**Hint:**

Use the values from the
previous part of the notebook. You can either manually copy the values
from the Si fit or use the `value` attribute of the parameters from
the Si experiment to set the initial values for the LBCO experiment.
This will help us to have a good starting point for the fit.

**Solution:**

```
# Create a reference to the peak profile parameters from the Si...
sim_si_peak = project_1.experiments['sim_si'].peak

# ...and use their values to set the initial parameters for the LBCO
project_2.experiments['sim_lbco'].peak.broad_gauss_sigma_0 = sim_si_peak.broad_gauss_sigma_0.value
project_2.experiments['sim_lbco'].peak.broad_gauss_sigma_1 = sim_si_peak.broad_gauss_sigma_1.value
project_2.experiments['sim_lbco'].peak.broad_gauss_sigma_2 = sim_si_peak.broad_gauss_sigma_2.value
project_2.experiments['sim_lbco'].peak.decay_beta_0 = sim_si_peak.decay_beta_0.value
project_2.experiments['sim_lbco'].peak.decay_beta_1 = sim_si_peak.decay_beta_1.value
project_2.experiments['sim_lbco'].peak.rise_alpha_0 = sim_si_peak.rise_alpha_0.value
project_2.experiments['sim_lbco'].peak.rise_alpha_1 = sim_si_peak.rise_alpha_1.value
```

#### Exercise 2.5: Set Background

Set the background points for the LBCO experiment. What would you
suggest as the initial intensity value for the background points?

**Hint:**

Use the same approach as in the previous part of the notebook, but
this time you need to set the background points for the LBCO
experiment. You can zoom in on the measured diffraction pattern to
determine the approximate background level.

**Solution:**

```
project_2.experiments['sim_lbco'].background.create(id='1', position=50000, intensity=0.2)
project_2.experiments['sim_lbco'].background.create(id='2', position=60000, intensity=0.2)
project_2.experiments['sim_lbco'].background.create(id='3', position=70000, intensity=0.2)
project_2.experiments['sim_lbco'].background.create(id='4', position=80000, intensity=0.2)
project_2.experiments['sim_lbco'].background.create(id='5', position=90000, intensity=0.2)
project_2.experiments['sim_lbco'].background.create(id='6', position=100000, intensity=0.2)
project_2.experiments['sim_lbco'].background.create(id='7', position=110000, intensity=0.2)
```

### 🧩 Exercise 3: Define a Structure – LBCO

The LBCO structure is not as simple as the Si one, as it contains
multiple atoms in the unit cell. It is not in COD, so we give you the
structural parameters in CIF format to create the structure.

Note that those parameters are not necessarily the most accurate ones,
but they are a good starting point for the fit. The aim of the study
is to refine the LBCO lattice parameters.

```
data_lbco

_space_group.name_H-M_alt  "P m -3 m"
_space_group.IT_coordinate_system_code  1

_cell.length_a      3.89
_cell.length_b      3.89
_cell.length_c      3.89
_cell.angle_alpha  90.0
_cell.angle_beta   90.0
_cell.angle_gamma  90.0

loop_
_atom_site.label
_atom_site.type_symbol
_atom_site.fract_x
_atom_site.fract_y
_atom_site.fract_z
_atom_site.occupancy
_atom_site.ADP_type
_atom_site.B_iso_or_equiv
La La   0.0 0.0 0.0   0.5   Biso 0.95
Ba Ba   0.0 0.0 0.0   0.5   Biso 0.95
Co Co   0.5 0.5 0.5   1.0   Biso 0.80
O  O    0.0 0.5 0.5   1.0   Biso 1.66
```

Note that the `occupancy` of the La and Ba atoms is 0.5
and those atoms are located in the same position (0, 0, 0) in the unit
cell. This means that an extra attribute `occupancy` needs to be set
for those atoms later in the structure.

We model the La/Ba site using the virtual crystal approximation. In
this approach, the scattering is taken as a weighted average of La and
Ba. This reproduces the average diffraction pattern well but does not
capture certain real-world effects.

The edge cases are:
- **Random distribution**. La and Ba atoms are placed randomly. The
   Bragg peaks still match the average structure, but the pattern also
   shows extra background (diffuse scattering) between the peaks, but
   this is usually neglected in the analysis.
- **Perfect ordering**. La and Ba arrange themselves in a regular
   pattern, creating a larger repeating unit. This gives rise to extra
   peaks ("superlattice reflections") and changes the intensity of
   some existing peaks.
- **Virtual crystal approximation (our model)**. We replace the site
   with a single "virtual atom" that averages La and Ba. This gives
   the correct average Bragg peaks but leaves out the extra background
   of the random case and the extra peaks of the ordered case.

#### Exercise 3.1: Create Structure

Add a structure for LBCO to the project. The structure
parameters will be set in the next exercises.

**Hint:**

You can use the same approach as in the previous part of the notebook,
but this time you need to use the name corresponding to the LBCO
structure, e.g. 'lbco'.

**Solution:**

```
project_2.structures.create(name='lbco')
```

#### Exercise 3.2: Set Space Group

Set the space group for the LBCO structure.

**Hint:**

Use the space group name and IT coordinate system code from the CIF
data.

**Solution:**

```
project_2.structures['lbco'].space_group.name_h_m = 'P m -3 m'
project_2.structures['lbco'].space_group.coord_system_code = '1'
```

#### Exercise 3.3: Set Unit Cell

Set the lattice parameters for the LBCO structure.

**Hint:**

Use the lattice parameters from the CIF data.

**Solution:**

```
project_2.structures['lbco'].cell.length_a = 3.88
```

#### Exercise 3.4: Set Atom Sites

Set the atom sites for the LBCO structure.

**Hint:**

Use the atom sites from the CIF data. Call the `create` method of the
structure's `atom_sites` collection for each site.

**Solution:**

```
project_2.structures['lbco'].atom_sites.create(
    id='La',
    type_symbol='La',
    fract_x=0,
    fract_y=0,
    fract_z=0,
    occupancy=0.5,
    adp_type='Biso',
    adp_iso=0.95,
)
project_2.structures['lbco'].atom_sites.create(
    id='Ba',
    type_symbol='Ba',
    fract_x=0,
    fract_y=0,
    fract_z=0,
    occupancy=0.5,
    adp_type='Biso',
    adp_iso=0.95,
)
project_2.structures['lbco'].atom_sites.create(
    id='Co',
    type_symbol='Co',
    fract_x=0.5,
    fract_y=0.5,
    fract_z=0.5,
    adp_type='Biso',
    adp_iso=0.80,
)
project_2.structures['lbco'].atom_sites.create(
    id='O',
    type_symbol='O',
    fract_x=0,
    fract_y=0.5,
    fract_z=0.5,
    adp_type='Biso',
    adp_iso=1.66,
)
```

#### Display Structure

Render the LBCO structure you just built before linking it to the
experiment.

```
project_2.display.structure(struct_name='lbco')
```

[1;36mStructure 🧩 [0m[32m'lbco'[0m[1;36m [0m[1;36m([0m[1;36mAtom view type: [0m[32m'covalent'[0m[1;36m)[0m

### 🔗 Exercise 4: Assign Structure to Experiment

Now assign the LBCO structure to the experiment created above.

**Hint:**

Use the `linked_structures` attribute of the experiment to link the
crystal structure.

**Solution:**

```
project_2.experiments['sim_lbco'].linked_structures.create(structure_id='lbco', scale=1.0)
```

### 🚀 Exercise 5: Analyze and Fit the Data
