Repository: easyscience/diffraction-lib

<p>
  <picture>
    <!-- light mode logo -->
    <source media='(prefers-color-scheme: light)' srcset='https://raw.githubusercontent.com/easyscience/assets-branding/refs/heads/master/easydiffraction/logos/light.svg'>
    <!-- dark mode logo -->
    <source media='(prefers-color-scheme: dark)' srcset='https://raw.githubusercontent.com/easyscience/assets-branding/refs/heads/master/easydiffraction/logos/dark.svg'>
    <!-- default logo == light mode logo -->
  </picture>
**EasyDiffraction** is a software for calculating diffraction patterns
based on a structural model and refining its parameters against
experimental data.

<!-- HOME REPOSITORY SECTION -->

File: latest/tutorials/joint-si-bragg-pdf/joint-si-bragg-pdf.ipynb
```
# Check whether easydiffraction is installed; install it if needed.
# Required for remote environments such as Google Colab.
import importlib.util

if importlib.util.find_spec('easydiffraction') is None:
    %pip install easydiffraction==0.20.0
```

# Joint Refinement: Si, Bragg + PDF

This example demonstrates a joint refinement of the Si crystal
structure combining Bragg diffraction and pair distribution function
(PDF) analysis. The Bragg experiment uses time-of-flight neutron
powder diffraction data from SEPD at Argonne, while the PDF
experiment uses data from NOMAD at SNS. A single shared Si structure
is refined simultaneously against both datasets.

## 🛠️ Import Library

```
from easydiffraction import ExperimentFactory
from easydiffraction import Project
from easydiffraction import StructureFactory
from easydiffraction import download_data
```

## 🧩 Define Structure

A single Si structure is shared between the Bragg and PDF
experiments. Structural parameters refined against both datasets
simultaneously.

### Create Structure

```
structure = StructureFactory.from_scratch(name='si')
```

### Set Space Group

```
structure.space_group.name_h_m = 'F d -3 m'
structure.space_group.coord_system_code = '1'
```

### Set Unit Cell

```
structure.cell.length_a = 5.42
```

### Set Atom Sites

```
structure.atom_sites.create(
    id='Si',
    type_symbol='Si',
    fract_x=0,
    fract_y=0,
    fract_z=0,
    adp_iso=0.5223,
)
```

## 🔬 Define Experiments

Two experiments are defined: one for Bragg diffraction and one for
PDF analysis. Both are linked to the same Si structure.

### Experiment 1: Bragg (SEPD, TOF)

#### Download Data

```
bragg_data_path = download_data('meas-si-sepd', destination='data')
```

[1;36mGetting data[0m[1;36m...[0m

Data [32m'meas-si-sepd'[0m: Si, SEPD [1m([0mArgonne[1m)[0m

✅ Data [32m'meas-si-sepd'[0m downloaded to [32m'../../../data/meas-si-sepd.xye'[0m

#### Create Experiment

```
bragg_expt = ExperimentFactory.from_data_path(
    name='sepd', data_path=bragg_data_path, beam_mode='time-of-flight'
)
```

#### Set Instrument

```
bragg_expt.instrument.setup_twotheta_bank = 144.845
bragg_expt.instrument.calib_d_to_tof_offset = -8.4
bragg_expt.instrument.calib_d_to_tof_linear = 7476.91
bragg_expt.instrument.calib_d_to_tof_quadratic = -1.54
```

#### Set Peak Profile

```
bragg_expt.peak.type = 'jorgensen-von-dreele'
bragg_expt.peak.broad_gauss_sigma_0 = 5.61
bragg_expt.peak.broad_gauss_sigma_1 = 33.19
bragg_expt.peak.broad_lorentz_gamma_1 = 2.21
bragg_expt.peak.decay_beta_0 = 0.0406
bragg_expt.peak.decay_beta_1 = 0.0124
bragg_expt.peak.rise_alpha_1 = 0.5971
bragg_expt.peak.cutoff_fwhm = 8.2
```

⚠️ Switching peak profile type adds these settings with defaults:                                                                 
   • broad_lorentz_gamma_0=0.0                                                                                                    
   • broad_lorentz_gamma_1=0.0                                                                                                    
   • broad_lorentz_gamma_2=0.0                                                                                                    
   • broad_lorentz_size=0.0                                                                                                       
   • broad_lorentz_strain=0.0

[1;36mPeak profile type for experiment [0m[32m'sepd'[0m[1;36m changed to[0m

jorgensen-von-dreele

#### Set Background

```
for idx, (x, y) in enumerate(
    [
        (2000.0, 203.79),
        (9035.0, 103.74),
        (9335.0, 125.12),
        (11915.0, 119.81),
        (12315.0, 127.52),
        (12695.0, 123.16),
        (13745.0, 121.72),
        (14410.0, 140.39),
        (14875.0, 135.11),
        (15660.0, 129.95),
        (23075.0, 143.23),
        (23515.0, 175.48),
        (28100.0, 166.48),
        (29995.0, 203.98),
    ],
    start=1,
):
    bragg_expt.background.create(id=str(idx), position=x, intensity=y)
```

#### Set Linked Structures

```
bragg_expt.linked_structures.create(structure_id='si', scale=634.3132)
```

### Experiment 2: PDF (NOMAD, TOF)

#### Download Data

```
pdf_data_path = download_data('meas-si-pdf-nomad', destination='data')
```

[1;36mGetting data[0m[1;36m...[0m

Data [32m'meas-si-pdf-nomad'[0m: Si, NOMAD [1m([0mSNS[1m)[0m, PDF

✅ Data [32m'meas-si-pdf-nomad'[0m already present at [32m'../../../data/meas-si-pdf-nomad.gr'[0m. Keeping existing.

#### Create Experiment

```
pdf_expt = ExperimentFactory.from_data_path(
    name='nomad',
    data_path=pdf_data_path,
    beam_mode='time-of-flight',
    scattering_type='total',
)
```

⚠️ No uncertainty (sy) column provided. Defaulting to 0.03.

#### Set Peak Profile (PDF Parameters)

```
pdf_expt.peak.damp_q = 0.02
pdf_expt.peak.broad_q = 0.03
pdf_expt.peak.cutoff_q = 35.0
pdf_expt.peak.sharp_delta_1 = 0.4
pdf_expt.peak.sharp_delta_2 = 3.0
pdf_expt.peak.damp_particle_diameter = 0
```

#### Set Linked Structures

```
pdf_expt.linked_structures.create(structure_id='si', scale=1.6)
```

## 📦 Define Project

The project object manages the shared structure, both experiments,
and the analysis.

### Create Project

```
project = Project(name='si_bragg_pdf')
```

### Add Structure

```
project.structures.add(structure)
```

### Add Experiments

```
project.experiments.add(bragg_expt)
project.experiments.add(pdf_expt)
```

## 🚀 Perform Analysis

This section shows the joint analysis process. The calculator is
auto-resolved per experiment: CrysPy for Bragg, PDFfit for PDF.

### Set Fit Mode and Weights

```
project.analysis.fitting_mode.type = 'joint'
project.analysis.joint_fit.create(experiment_id='sepd', weight=0.75)
project.analysis.joint_fit.create(experiment_id='nomad', weight=0.25)
```

[1;36mFitting mode changed to[0m

joint

### Display Structure

```
project.display.structure(struct_name='si')
```

[1;36mStructure 🧩 [0m[32m'si'[0m[1;36m [0m[1;36m([0m[1;36mAtom view type: [0m[32m'covalent'[0m[1;36m)[0m

### Display Pattern (Before Fit)

```
project.display.pattern(expt_name='sepd')
```

```
project.display.pattern(expt_name='nomad')
```

### Set Free Parameters

Shared structural parameters are refined against both datasets
simultaneously.

```
structure.cell.length_a.free = True
```

Bragg experiment parameters.

```
bragg_expt.linked_structures['si'].scale.free = True
bragg_expt.instrument.calib_d_to_tof_offset.free = True
bragg_expt.peak.broad_gauss_sigma_1.free = True
bragg_expt.peak.broad_lorentz_gamma_1.free = True
```

PDF experiment parameters.

```
pdf_expt.linked_structures['si'].scale.free = True
pdf_expt.peak.damp_q.free = True
pdf_expt.peak.broad_q.free = True
pdf_expt.peak.sharp_delta_1.free = True
pdf_expt.peak.sharp_delta_2.free = True
```

### Display Free Parameters

```
project.display.parameters.free()
```

[1;36mFree parameters for both structures [0m[1;36m([0m[1;36m🧩 data blocks[0m[1;36m)[0m[1;36m and experiments [0m[1;36m([0m[1;36m🔬 data blocks[0m[1;36m)[0m

### Run Fitting

```
project.analysis.minimizer.type = 'bumps (lm)'
```

[1;36mCurrent minimizer changed to[0m

bumps [1m([0mlm[1m)[0m

```
project.analysis.fit()
project.display.fit.results()
project.display.fit.correlations()
```

[1;36mUsing all experiments 🔬 [0m[1;36m[[0m[32m'sepd'[0m[1;36m, [0m[32m'nomad'[0m[1;36m][0m[1;36m for [0m[32m'joint'[0m[1;36m fitting[0m

🚀 Starting fit process with [32m'bumps [0m[32m([0m[32mlm[0m[32m)[0m[32m'[0m[33m...[0m

📈 Goodness-of-fit progress:

🏆 Best goodness-of-fit [1m([0mreduced χ²[1m)[0m is [1;36m53.00[0m at iteration [1;36m70[0m

✅ Fitting complete.

⚙️ Settings used:

📋 Least-squares fit results:

📈 Refined parameters:

### Display Pattern (After Fit)

```
project.display.pattern(expt_name='sepd')
```

```
project.display.pattern(expt_name='nomad')
```

## 💾 Save Project

```
project.save_as(dir_path='projects/joint-si-bragg-pdf')
```

[1;36mSaving project 📦 [0m[32m'si_bragg_pdf'[0m[1;36m to [0m[32m'../../../projects/joint-si-bragg-pdf'[0m

├── 📄 project.edi

├── 📁 structures/

│   └── 📄 si.edi

├── 📁 experiments/

│   └── 📄 sepd.edi

│   └── 📄 nomad.edi

├── 📁 analysis/

│   └── 📄 analysis.edi

└── 📁 reports/

    └── 📄 si_bragg_pdf.html

File: latest/tutorials/pdf-nacl-xrd/pdf-nacl-xrd.ipynb
```
# Check whether easydiffraction is installed; install it if needed.
# Required for remote environments such as Google Colab.
import importlib.util

if importlib.util.find_spec('easydiffraction') is None:
    %pip install easydiffraction==0.20.0
```

# Pair Distribution Function: NaCl, XRD

This example demonstrates a pair distribution function (PDF) analysis
of NaCl, based on data collected from an X-ray powder diffraction
experiment.

The dataset is taken from:
https://github.com/diffpy/add2019-diffpy-cmi/tree/master

## 🛠️ Import Library

```
import easydiffraction as edi
```

## 📦 Define Project

### Create Project

```
project = edi.Project(name='nacl_xray_pdf')
```

### Set Plotting Engine

```
# Keep the auto-selected engine. Alternatively, you can uncomment the
# line below to explicitly set the engine to the required one.
# project.rendering_plot.type = 'plotly'
```

```
# Set global plot range for plots
project.rendering_plot.plotter.x_min = 2.0
project.rendering_plot.plotter.x_max = 30.0
```

### Add Structure

```
project.structures.create(name='nacl')
```

```
project.structures['nacl'].space_group.name_h_m = 'F m -3 m'
project.structures['nacl'].space_group.coord_system_code = '1'
project.structures['nacl'].cell.length_a = 5.62
project.structures['nacl'].atom_sites.create(
    id='Na',
    type_symbol='Na',
    fract_x=0,
    fract_y=0,
    fract_z=0,
    adp_iso=1.0,
)
project.structures['nacl'].atom_sites.create(
    id='Cl',
    type_symbol='Cl',
    fract_x=0.5,
    fract_y=0.5,
    fract_z=0.5,
    adp_iso=1.0,
)
```

### Display Structure

```
project.display.structure(struct_name='nacl')
```

[1;36mStructure 🧩 [0m[32m'nacl'[0m[1;36m [0m[1;36m([0m[1;36mAtom view type: [0m[32m'covalent'[0m[1;36m)[0m

### Add Experiment

```
data_path = edi.download_data('meas-nacl-pdf', destination='data')
```

[1;36mGetting data[0m[1;36m...[0m

Data [32m'meas-nacl-pdf'[0m: NaCl, PDF

✅ Data [32m'meas-nacl-pdf'[0m downloaded to [32m'../../../data/meas-nacl-pdf.gr'[0m

```
project.experiments.add_from_data_path(
    name='xray_pdf',
    data_path=data_path,
    sample_form='powder',
    beam_mode='constant wavelength',
    radiation_probe='xray',
    scattering_type='total',
)
```

⚠️ No uncertainty (sy) column provided. Defaulting to 0.03.

[1;36mData loaded successfully[0m

Experiment 🔬 [32m'xray_pdf'[0m. Number of data points: [1;36m5000[0m.

```
project.experiments['xray_pdf'].peak.show_supported()
```

[1;36mPeak types[0m

```
project.experiments['xray_pdf'].peak.type = 'gaussian-damped-sinc'
```

[1;36mPeak profile type for experiment [0m[32m'xray_pdf'[0m[1;36m changed to[0m

gaussian-damped-sinc

```
project.experiments['xray_pdf'].peak.damp_q = 0.03
project.experiments['xray_pdf'].peak.broad_q = 0
project.experiments['xray_pdf'].peak.cutoff_q = 21
project.experiments['xray_pdf'].peak.sharp_delta_1 = 0
project.experiments['xray_pdf'].peak.sharp_delta_2 = 5
project.experiments['xray_pdf'].peak.damp_particle_diameter = 0
```

```
project.experiments['xray_pdf'].linked_structures.create(structure_id='nacl', scale=0.5)
```

## 🚀 Perform Analysis

### Set Free Parameters

```
project.structures['nacl'].cell.length_a.free = True
project.structures['nacl'].atom_sites['Na'].adp_iso.free = True
project.structures['nacl'].atom_sites['Cl'].adp_iso.free = True
```

```
project.experiments['xray_pdf'].linked_structures['nacl'].scale.free = True
project.experiments['xray_pdf'].peak.damp_q.free = True
project.experiments['xray_pdf'].peak.sharp_delta_2.free = True
```

### Run Fitting

```
project.analysis.fit()
project.display.fit.results()
project.display.fit.correlations()
```

[1;36mStandard fitting[0m

📋 Using experiment 🔬 [32m'xray_pdf'[0m for [32m'single'[0m fitting

🚀 Starting fit process with [32m'lmfit [0m[32m([0m[32mleastsq[0m[32m)[0m[32m'[0m[33m...[0m

📈 Goodness-of-fit progress:

🏆 Best goodness-of-fit [1m([0mreduced χ²[1m)[0m is [1;36m1.48[0m at iteration [1;36m52[0m

✅ Fitting complete.

⚙️ Settings used:

📋 Least-squares fit results:

📈 Refined parameters:

### Display Pattern

```
project.display.pattern(expt_name='xray_pdf')
```

## 💾 Save Project

```
project.save_as(dir_path='projects/pdf-nacl-xrd')
```

[1;36mSaving project 📦 [0m[32m'nacl_xray_pdf'[0m[1;36m to [0m[32m'../../../projects/pdf-nacl-xrd'[0m

├── 📄 project.edi

├── 📁 structures/

│   └── 📄 nacl.edi

├── 📁 experiments/

│   └── 📄 xray_pdf.edi

├── 📁 analysis/

│   └── 📄 analysis.edi

└── 📁 reports/

    └── 📄 nacl_xray_pdf.html

File: latest/tutorials/pdf-ni-npd/pdf-ni-npd.ipynb
```
# Check whether easydiffraction is installed; install it if needed.
# Required for remote environments such as Google Colab.
import importlib.util

if importlib.util.find_spec('easydiffraction') is None:
    %pip install easydiffraction==0.20.0
```

# Pair Distribution Function: Ni, NPD

This example demonstrates a pair distribution function (PDF) analysis
of Ni, based on data collected from a constant wavelength neutron
powder diffraction experiment.

The dataset is taken from:
https://github.com/diffpy/cmi_exchange/tree/main/cmi_scripts/fitNiPDF

## 🛠️ Import Library

```
import easydiffraction as edi
```

## 📦 Define Project

### Create Project

```
project = edi.Project(name='ni_pdf')
```

### Add Structure

```
project.structures.create(name='ni')
```

```
project.structures['ni'].space_group.name_h_m = 'F m -3 m'
project.structures['ni'].space_group.coord_system_code = '1'
project.structures['ni'].cell.length_a = 3.52387
project.structures['ni'].atom_sites.create(
    id='Ni',
    type_symbol='Ni',
    fract_x=0.0,
    fract_y=0.0,
    fract_z=0.0,
    adp_iso=0.5,
)
```

### Display Structure

```
project.display.structure(struct_name='ni')
```

[1;36mStructure 🧩 [0m[32m'ni'[0m[1;36m [0m[1;36m([0m[1;36mAtom view type: [0m[32m'covalent'[0m[1;36m)[0m

### Add Experiment

```
data_path = edi.download_data('meas-ni-pdf', destination='data')
```

[1;36mGetting data[0m[1;36m...[0m

Data [32m'meas-ni-pdf'[0m: Ni, PDF

✅ Data [32m'meas-ni-pdf'[0m downloaded to [32m'../../../data/meas-ni-pdf.gr'[0m

```
project.experiments.add_from_data_path(
    name='pdf',
    data_path=data_path,
    sample_form='powder',
    beam_mode='constant wavelength',
    radiation_probe='neutron',
    scattering_type='total',
)
```

⚠️ No uncertainty (sy) column provided. Defaulting to 0.03.

[1;36mData loaded successfully[0m

Experiment 🔬 [32m'pdf'[0m. Number of data points: [1;36m9801[0m.

```
project.experiments['pdf'].linked_structures.create(structure_id='ni', scale=1.0)
project.experiments['pdf'].peak.damp_q = 0
project.experiments['pdf'].peak.broad_q = 0.02
project.experiments['pdf'].peak.cutoff_q = 27.0
project.experiments['pdf'].peak.sharp_delta_1 = 0.0
project.experiments['pdf'].peak.sharp_delta_2 = 2.8
project.experiments['pdf'].peak.damp_particle_diameter = 0
```

## 🚀 Perform Analysis

### Set Free Parameters

```
project.structures['ni'].cell.length_a.free = True
project.structures['ni'].atom_sites['Ni'].adp_iso.free = True
```

```
project.experiments['pdf'].linked_structures['ni'].scale.free = True
project.experiments['pdf'].peak.broad_q.free = True
project.experiments['pdf'].peak.sharp_delta_2.free = True
```

### Run Fitting

```
project.analysis.fit()
project.display.fit.results()
project.display.fit.correlations(threshold=0.75)
```

[1;36mStandard fitting[0m

📋 Using experiment 🔬 [32m'pdf'[0m for [32m'single'[0m fitting

🚀 Starting fit process with [32m'lmfit [0m[32m([0m[32mleastsq[0m[32m)[0m[32m'[0m[33m...[0m

📈 Goodness-of-fit progress:

🏆 Best goodness-of-fit [1m([0mreduced χ²[1m)[0m is [1;36m207.10[0m at iteration [1;36m45[0m

✅ Fitting complete.

⚙️ Settings used:

📋 Least-squares fit results:

📈 Refined parameters:

⚠️ No parameter pairs with |correlation| >= 0.75 were found.

### Display Pattern

```
project.display.pattern(expt_name='pdf')
```

## 💾 Save Project

```
project.save_as(dir_path='projects/pdf-ni-npd')
```

[1;36mSaving project 📦 [0m[32m'ni_pdf'[0m[1;36m to [0m[32m'../../../projects/pdf-ni-npd'[0m

├── 📄 project.edi

├── 📁 structures/

│   └── 📄 ni.edi

├── 📁 experiments/

│   └── 📄 pdf.edi

├── 📁 analysis/

│   └── 📄 analysis.edi

└── 📁 reports/

    └── 📄 ni_pdf.html

File: latest/tutorials/refine-cosio-d20-tscan/refine-cosio-d20-tscan.ipynb
```
# Check whether easydiffraction is installed; install it if needed.
# Required for remote environments such as Google Colab.
import importlib.util

if importlib.util.find_spec('easydiffraction') is None:
    %pip install easydiffraction==0.20.0
```

# Structure Refinement: Co2SiO4, D20 (T-scan)

This example demonstrates a Rietveld refinement of the Co2SiO4 crystal
structure using constant-wavelength neutron powder diffraction data
from D20 at ILL. A sequential refinement is performed against a
temperature scan using sequential fitting, which processes each data
file independently without loading all datasets into memory at once.

## 🛠️ Import Library

```
import easydiffraction as edi
```

## 📦 Define Project

The project object manages structures, experiments, analysis, display,
and other related components.

```
project = edi.Project(name='cosio_d20_scan')
analysis = project.analysis
display = project.display
```

The project must be saved before running sequential fitting, so that
results can be written to `analysis/results.csv`.

```
project.save_as(dir_path='projects/refine-cosio-d20-tscan')
```

[1;36mSaving project 📦 [0m[32m'cosio_d20_scan'[0m[1;36m to [0m[32m'../../../projects/refine-cosio-d20-tscan'[0m

├── 📄 project.edi

├── 📁 structures/

├── 📁 experiments/

├── 📁 analysis/

│   └── 📄 analysis.edi

└── 📁 reports/

    └── 📄 cosio_d20_scan.html

## 🧩 Define Structure

This section shows how to add structures and modify their
parameters.

### Create Structure

```
project.structures.create(name='cosio')
struct = project.structures['cosio']
```

### Set Space Group

```
struct.space_group.name_h_m = 'P n m a'
struct.space_group.coord_system_code = 'abc'
```

### Set Unit Cell

```
struct.cell.length_a = 10.31
struct.cell.length_b = 6.0
struct.cell.length_c = 4.79
```

### Set Atom Sites

```
struct.atom_sites.create(
    id='Co1',
    type_symbol='Co',
    fract_x=0,
    fract_y=0,
    fract_z=0,
    adp_iso=0.3,
)
struct.atom_sites.create(
    id='Co2',
    type_symbol='Co',
    fract_x=0.279,
    fract_y=0.25,
    fract_z=0.985,
    adp_iso=0.3,
)
struct.atom_sites.create(
    id='Si',
    type_symbol='Si',
    fract_x=0.094,
    fract_y=0.25,
    fract_z=0.429,
    adp_iso=0.34,
)
struct.atom_sites.create(
    id='O1',
    type_symbol='O',
    fract_x=0.091,
    fract_y=0.25,
    fract_z=0.771,
    adp_iso=0.63,
)
struct.atom_sites.create(
    id='O2',
    type_symbol='O',
    fract_x=0.448,
    fract_y=0.25,
    fract_z=0.217,
    adp_iso=0.59,
)
struct.atom_sites.create(
    id='O3',
    type_symbol='O',
    fract_x=0.164,
    fract_y=0.032,
    fract_z=0.28,
    adp_iso=0.83,
)
```

### Display Structure

```
project.structure_style.atom_view = 'adp'
project.display.structure(struct_name='cosio')
```

[1;36mStructure 🧩 [0m[32m'cosio'[0m[1;36m [0m[1;36m([0m[1;36mAtom view type: [0m[32m'adp'[0m[1;36m)[0m

## 🔬 Define Experiment

For sequential fitting, we create a single template experiment from
the first data file. This template defines the instrument, peak
profile, background, and linked structures that will be reused for every
data file in the scan.

### Download Data

```
zip_path = edi.download_data('meas-cosio-d20-scan-3f', destination='data')
```

[1;36mGetting data[0m[1;36m...[0m

Data [32m'meas-cosio-d20-scan-3f'[0m: Co2SiO4, D20 [1m([0mILL[1m)[0m, [1;36m3[0m files: ~50K, ~300K, ~500K

✅ Data [32m'meas-cosio-d20-scan-3f'[0m downloaded to [32m'../../../data/meas-cosio-d20-scan-3f.zip'[0m

### Extract Data Files

```
scan_data_dir = 'experiments/d20_scan'
data_paths = edi.extract_data_paths_from_zip(
    zip_path,
    destination=project.metadata.path / scan_data_dir,
)
```

### Create Template Experiment

```
project.experiments.add_from_data_path(
    name='d20',
    data_path=data_paths[0],
)
expt = project.experiments['d20']
```

[1;36mData loaded successfully[0m

Experiment 🔬 [32m'd20'[0m. Number of data points: [1;36m1507[0m.

### Set Instrument

```
expt.instrument.setup_wavelength = 1.87
expt.instrument.calib_twotheta_offset = 0.29
```

### Set Peak Profile

```
expt.peak.broad_gauss_u = 0.24
expt.peak.broad_gauss_v = -0.53
expt.peak.broad_gauss_w = 0.38
expt.peak.broad_lorentz_y = 0.02
expt.peak.cutoff_fwhm = 8
```

### Set Excluded Regions

```
expt.excluded_regions.create(id='1', start=0, end=8)
expt.excluded_regions.create(id='2', start=150, end=180)
```

### Set Background

```
expt.background.create(id='1', position=8, intensity=609)
expt.background.create(id='2', position=9, intensity=581)
expt.background.create(id='3', position=10, intensity=563)
expt.background.create(id='4', position=11, intensity=540)
expt.background.create(id='5', position=12, intensity=520)
expt.background.create(id='6', position=15, intensity=507)
expt.background.create(id='7', position=25, intensity=463)
expt.background.create(id='8', position=30, intensity=434)
expt.background.create(id='9', position=50, intensity=451)
expt.background.create(id='10', position=70, intensity=431)
expt.background.create(id='11', position=90, intensity=414)
expt.background.create(id='12', position=110, intensity=361)
expt.background.create(id='13', position=130, intensity=292)
expt.background.create(id='14', position=150, intensity=241)
```

### Set Linked Structures

```
expt.linked_structures.create(structure_id='cosio', scale=1.2)
```

## 🚀 Perform Analysis

This section shows how to set free parameters, define constraints,
and run the sequential refinement.

### Set Free Parameters

```
struct.cell.length_a.free = True
struct.cell.length_b.free = True
struct.cell.length_c.free = True

struct.atom_sites['Co2'].fract_x.free = True
struct.atom_sites['Co2'].fract_z.free = True
struct.atom_sites['Si'].fract_x.free = True
struct.atom_sites['Si'].fract_z.free = True
struct.atom_sites['O1'].fract_x.free = True
struct.atom_sites['O1'].fract_z.free = True
struct.atom_sites['O2'].fract_x.free = True
struct.atom_sites['O2'].fract_z.free = True
struct.atom_sites['O3'].fract_x.free = True
struct.atom_sites['O3'].fract_y.free = True
struct.atom_sites['O3'].fract_z.free = True

struct.atom_sites['Co1'].adp_iso.free = True
struct.atom_sites['Co2'].adp_iso.free = True
struct.atom_sites['Si'].adp_iso.free = True
struct.atom_sites['O1'].adp_iso.free = True
struct.atom_sites['O2'].adp_iso.free = True
struct.atom_sites['O3'].adp_iso.free = True
```

```
expt.linked_structures['cosio'].scale.free = True

expt.instrument.calib_twotheta_offset.free = True

expt.peak.broad_gauss_u.free = True
expt.peak.broad_gauss_v.free = True
expt.peak.broad_gauss_w.free = True
expt.peak.broad_lorentz_y.free = True

for point in expt.background:
    point.intensity.free = True
```

### Set Constraints

Set aliases for parameters.

```
analysis.aliases.create(
    id='biso_Co1',
    param=struct.atom_sites['Co1'].adp_iso,
)
analysis.aliases.create(
    id='biso_Co2',
    param=struct.atom_sites['Co2'].adp_iso,
)
```

Set constraints.

```
analysis.constraints.create(expression='biso_Co2 = biso_Co1')
```

### Set Minimizer

```
analysis.minimizer.type = 'bumps (lm)'
```

[1;36mCurrent minimizer changed to[0m

bumps [1m([0mlm[1m)[0m

### Run Fitting

This is the fitting of the first dataset to optimize the initial
parameters for the sequential fitting. This step is optional but can
help with convergence and speed of the sequential fitting, especially
if the initial parameters are far from optimal.

```
analysis.fit()
```

[1;36mStandard fitting[0m

📋 Using experiment 🔬 [32m'd20'[0m for [32m'single'[0m fitting

🚀 Starting fit process with [32m'bumps [0m[32m([0m[32mlm[0m[32m)[0m[32m'[0m[33m...[0m

📈 Goodness-of-fit progress:

🏆 Best goodness-of-fit [1m([0mreduced χ²[1m)[0m is [1;36m4.82[0m at iteration [1;36m208[0m

✅ Fitting complete.

[1;36mSaving project 📦 [0m[32m'cosio_d20_scan'[0m[1;36m to [0m[32m'../../../projects/refine-cosio-d20-tscan'[0m

├── 📄 project.edi

├── 📁 structures/

│   └── 📄 cosio.edi

├── 📁 experiments/

│   └── 📄 d20.edi

├── 📁 analysis/

│   └── 📄 analysis.edi

└── 📁 reports/

    └── 📄 cosio_d20_scan.html

```
display.fit.results()
```

⚙️ Settings used:

📋 Least-squares fit results:

📈 Refined parameters:

### Display Correlations

```
display.fit.correlations()
```

### Display Pattern

```
display.pattern(expt_name='d20')
```

### Display Structure

```
project.structure_style.atom_view = 'adp'
project.display.structure(struct_name='cosio')
```

[1;36mStructure 🧩 [0m[32m'cosio'[0m[1;36m [0m[1;36m([0m[1;36mAtom view type: [0m[32m'adp'[0m[1;36m)[0m

### Run Sequential Fitting

Set output verbosity level to "short" to show only one-line status
messages during the analysis process.

```
project.verbosity = 'short'
```


Create a persisted extract rule that reads the temperature from each
data file.

```
temperature = 'diffrn.ambient_temperature'
```

```
analysis.sequential_fit_extract.create(
    id='temperature',
    target=temperature,
    pattern=r'^TEMP\s+([0-9.]+)',
    required=True,
)
```

Set the sequential fitting parameters.

```
analysis.fitting_mode.type = 'sequential'
analysis.sequential_fit.data_dir = scan_data_dir
analysis.sequential_fit.max_workers = 'auto'
analysis.sequential_fit.reverse = True
```

[1;36mFitting mode changed to[0m

sequential

Run the sequential fit over all data files in the scan directory.

```
analysis.fit()
```

[1;36mSequential fitting[0m

🚀 Starting fit process with [32m'bumps [0m[32m([0m[32mlm[0m[32m)[0m[32m'[0m[33m...[0m

📋 [1;36m3[0m files in [1;36m1[0m chunks [1m([0m[33mmax_workers[0m=[1;36m4[0m[1m)[0m

📈 Goodness-of-fit progress:

✅ Sequential fitting complete: [1;36m3[0m files processed.

📄 Results saved to [32m'../../../projects/refine-cosio-d20-tscan/analysis/results.csv'[0m

[1;36mSaving project 📦 [0m[32m'cosio_d20_scan'[0m[1;36m to [0m[32m'../../../projects/refine-cosio-d20-tscan'[0m

├── 📄 project.edi

├── 📁 structures/

│   └── 📄 cosio.edi

├── 📁 experiments/

│   └── 📄 d20.edi

├── 📁 analysis/

│   ├── 📄 analysis.edi

│   └── 📄 results.csv

└── 📁 reports/

    └── 📄 cosio_d20_scan.html

### Replay a Dataset

Apply fitted parameters from the first CSV row and plot the result.

```
project.apply_params_from_csv(row_index=0)
display.pattern(expt_name='d20')
```


Apply fitted parameters from the last CSV row and plot the result.

```
project.apply_params_from_csv(row_index=-1)
display.pattern(expt_name='d20')
```

### Display Parameter Evolution

Reuse the extracted diffrn path as the x-axis in the following plots.

Plot fit quality metrics vs. temperature.

```
display.fit.series(analysis.fit_result.success, versus=temperature)
display.fit.series(analysis.fit_result.reduced_chi_square, versus=temperature)
display.fit.series(analysis.fit_result.iterations, versus=temperature)
```

Plot unit cell parameters vs. temperature.

```
display.fit.series(struct.cell.length_a, versus=temperature)
display.fit.series(struct.cell.length_b, versus=temperature)
display.fit.series(struct.cell.length_c, versus=temperature)
```

Plot isotropic displacement parameters vs. temperature.

```
display.fit.series(struct.atom_sites['Co1'].adp_iso, versus=temperature)
display.fit.series(struct.atom_sites['Si'].adp_iso, versus=temperature)
display.fit.series(struct.atom_sites['O1'].adp_iso, versus=temperature)
display.fit.series(struct.atom_sites['O2'].adp_iso, versus=temperature)
display.fit.series(struct.atom_sites['O3'].adp_iso, versus=temperature)
```

Plot selected fractional coordinates vs. temperature.

```
display.fit.series(struct.atom_sites['Co2'].fract_x, versus=temperature)
display.fit.series(struct.atom_sites['Co2'].fract_z, versus=temperature)
display.fit.series(struct.atom_sites['O1'].fract_z, versus=temperature)
display.fit.series(struct.atom_sites['O2'].fract_z, versus=temperature)
display.fit.series(struct.atom_sites['O3'].fract_z, versus=temperature)
```
