Repository: easyscience/diffraction-lib

<p>
  <picture>
    <!-- light mode logo -->
    <source media='(prefers-color-scheme: light)' srcset='https://raw.githubusercontent.com/easyscience/assets-branding/refs/heads/master/easydiffraction/logos/light.svg'>
    <!-- dark mode logo -->
    <source media='(prefers-color-scheme: dark)' srcset='https://raw.githubusercontent.com/easyscience/assets-branding/refs/heads/master/easydiffraction/logos/dark.svg'>
    <!-- default logo == light mode logo -->
  </picture>
**EasyDiffraction** is a software for calculating diffraction patterns
based on a structural model and refining its parameters against
experimental data.

<!-- HOME REPOSITORY SECTION -->

File: latest/tutorials/refine-cosio-d20/refine-cosio-d20.ipynb
```
# Check whether easydiffraction is installed; install it if needed.
# Required for remote environments such as Google Colab.
import importlib.util

if importlib.util.find_spec('easydiffraction') is None:
    %pip install easydiffraction==0.20.0
```

# Structure Refinement: Co2SiO4, D20

This example demonstrates a Rietveld refinement of Co2SiO4 crystal
structure using constant wavelength neutron powder diffraction data
from D20 at ILL.

It also shows different ways to set free parameters: standard
one-by-one and batch setting.

## 🛠️ Import Library

```
from easydiffraction import ExperimentFactory
from easydiffraction import Project
from easydiffraction import StructureFactory
from easydiffraction import download_data
```

## 🧩 Define Structure

This section shows how to add structures and modify their
parameters.

### Create Structure

```
structure = StructureFactory.from_scratch(name='cosio')
```

### Set Space Group

```
structure.space_group.name_h_m = 'P n m a'
structure.space_group.coord_system_code = 'abc'
```

### Set Unit Cell

```
structure.cell.length_a = 10.3
structure.cell.length_b = 6.0
structure.cell.length_c = 4.8
```

### Set Atom Sites

```
structure.atom_sites.create(
    id='Co1',
    type_symbol='Co',
    fract_x=0,
    fract_y=0,
    fract_z=0,
    adp_iso=0.5,
)
structure.atom_sites.create(
    id='Co2',
    type_symbol='Co',
    fract_x=0.279,
    fract_y=0.25,
    fract_z=0.985,
    adp_iso=0.5,
)
structure.atom_sites.create(
    id='Si',
    type_symbol='Si',
    fract_x=0.094,
    fract_y=0.25,
    fract_z=0.429,
    adp_iso=0.5,
)
structure.atom_sites.create(
    id='O1',
    type_symbol='O',
    fract_x=0.091,
    fract_y=0.25,
    fract_z=0.771,
    adp_iso=0.5,
)
structure.atom_sites.create(
    id='O2',
    type_symbol='O',
    fract_x=0.448,
    fract_y=0.25,
    fract_z=0.217,
    adp_iso=0.5,
)
structure.atom_sites.create(
    id='O3',
    type_symbol='O',
    fract_x=0.164,
    fract_y=0.032,
    fract_z=0.28,
    adp_iso=0.5,
)
```

## 🔬 Define Experiment

This section shows how to add experiments, configure their parameters,
and link the structures defined in the previous step.

### Download Data

```
data_path = download_data('meas-cosio-d20', destination='data')
```

[1;36mGetting data[0m[1;36m...[0m

Data [32m'meas-cosio-d20'[0m: Co2SiO4, D20 [1m([0mILL[1m)[0m

✅ Data [32m'meas-cosio-d20'[0m downloaded to [32m'../../../data/meas-cosio-d20.xye'[0m

### Create Experiment

```
expt = ExperimentFactory.from_data_path(name='d20', data_path=data_path)
```

### Set Instrument

```
expt.instrument.setup_wavelength = 1.87
expt.instrument.calib_twotheta_offset = 0.1
```

### Set Peak Profile

```
expt.peak.show_supported()
```

[1;36mPeak types[0m

```
expt.peak.type = 'pseudo-voigt + berar-baldinozzi asymmetry'
```

⚠️ Switching peak profile type adds these settings with defaults:                                                                 
   • asym_beba_a0=0.0                                                                                                             
   • asym_beba_a1=0.0                                                                                                             
   • asym_beba_b0=0.0                                                                                                             
   • asym_beba_b1=0.0

[1;36mPeak profile type for experiment [0m[32m'd20'[0m[1;36m changed to[0m

pseudo-voigt + berar-baldinozzi asymmetry

```
expt.peak.broad_gauss_u = 0.3
expt.peak.broad_gauss_v = -0.5
expt.peak.broad_gauss_w = 0.4
```

```
expt.peak.cutoff_fwhm = 8
```

### Set Background

```
expt.background.show_supported()
```

[1;36mBackground types[0m

```
expt.background.create(id='1', position=8, intensity=500)
expt.background.create(id='2', position=9, intensity=500)
expt.background.create(id='3', position=10, intensity=500)
expt.background.create(id='4', position=11, intensity=500)
expt.background.create(id='5', position=12, intensity=500)
expt.background.create(id='6', position=15, intensity=500)
expt.background.create(id='7', position=25, intensity=500)
expt.background.create(id='8', position=30, intensity=500)
expt.background.create(id='9', position=50, intensity=500)
expt.background.create(id='10', position=70, intensity=500)
expt.background.create(id='11', position=90, intensity=500)
expt.background.create(id='12', position=110, intensity=500)
expt.background.create(id='13', position=130, intensity=500)
expt.background.create(id='14', position=150, intensity=500)
```

### Set Linked Structures

```
expt.linked_structures.create(structure_id='cosio', scale=1.0)
```

## 📦 Define Project

The project object is used to manage the structure, experiment, and
analysis.

### Create Project

```
project = Project(name='cosio_d20')
```

```
project.save_as(dir_path='projects/refine-cosio-d20')
```

[1;36mSaving project 📦 [0m[32m'cosio_d20'[0m[1;36m to [0m[32m'../../../projects/refine-cosio-d20'[0m

├── 📄 project.edi

├── 📁 structures/

├── 📁 experiments/

├── 📁 analysis/

│   └── 📄 analysis.edi

└── 📁 reports/

    └── 📄 cosio_d20.html

### Add Structure

```
project.structures.add(structure)
```

### Add Experiment

```
project.experiments.add(expt)
```

## 🚀 Perform Analysis

This section shows the analysis process, including how to set up
calculation and fitting engines.

### Display Structure

```
project.display.structure(struct_name='cosio')
```

[1;36mStructure 🧩 [0m[32m'cosio'[0m[1;36m [0m[1;36m([0m[1;36mAtom view type: [0m[32m'covalent'[0m[1;36m)[0m

### Display Pattern

```
project.display.pattern(expt_name='d20')
```

```
project.display.pattern(expt_name='d20', x_min=41, x_max=54)
```

### Set Free Parameters

```
structure.cell.length_a.free = True
structure.cell.length_b.free = True
structure.cell.length_c.free = True

for atom_site in structure.atom_sites:
    for parameter in ('fract_x', 'fract_y', 'fract_z'):
        getattr(atom_site, parameter).free = True

for atom_site in structure.atom_sites:
    atom_site.adp_iso.free = True

for label in ('O1', 'O2', 'O3'):
    atom_site = structure.atom_sites[label]
    atom_site.occupancy.free = True
```

⚠️ Parameter 'cosio.atom_site.Co1.fract_x' is constrained by symmetry. Ignoring free=True.

⚠️ Parameter 'cosio.atom_site.Co1.fract_y' is constrained by symmetry. Ignoring free=True.

⚠️ Parameter 'cosio.atom_site.Co1.fract_z' is constrained by symmetry. Ignoring free=True.

⚠️ Parameter 'cosio.atom_site.Co2.fract_y' is constrained by symmetry. Ignoring free=True.

⚠️ Parameter 'cosio.atom_site.Si.fract_y' is constrained by symmetry. Ignoring free=True.

⚠️ Parameter 'cosio.atom_site.O1.fract_y' is constrained by symmetry. Ignoring free=True.

⚠️ Parameter 'cosio.atom_site.O2.fract_y' is constrained by symmetry. Ignoring free=True.

```
expt.linked_structures['cosio'].scale.free = True

expt.instrument.calib_twotheta_offset.free = True

expt.peak.broad_gauss_u.free = True
expt.peak.broad_gauss_v.free = True
expt.peak.broad_gauss_w.free = True
expt.peak.broad_lorentz_y.free = True

expt.peak.asym_beba_b0.free = True

for point in expt.background:
    point.intensity.free = True
```

Show free parameters after selection.

```
project.display.parameters.free()
```

[1;36mFree parameters for both structures [0m[1;36m([0m[1;36m🧩 data blocks[0m[1;36m)[0m[1;36m and experiments [0m[1;36m([0m[1;36m🔬 data blocks[0m[1;36m)[0m

### Set Constraints

Set aliases for parameters.

```
project.analysis.aliases.create(
    id='biso_Co1',
    param=project.structures['cosio'].atom_sites['Co1'].adp_iso,
)
project.analysis.aliases.create(
    id='biso_Co2',
    param=project.structures['cosio'].atom_sites['Co2'].adp_iso,
)
```

Set constraints.

```
project.analysis.constraints.create(expression='biso_Co2 = biso_Co1')
```

### Run Fitting

```
project.analysis.fit()
```

[1;36mStandard fitting[0m

📋 Using experiment 🔬 [32m'd20'[0m for [32m'single'[0m fitting

🚀 Starting fit process with [32m'lmfit [0m[32m([0m[32mleastsq[0m[32m)[0m[32m'[0m[33m...[0m

📈 Goodness-of-fit progress:

🏆 Best goodness-of-fit [1m([0mreduced χ²[1m)[0m is [1;36m4.38[0m at iteration [1;36m516[0m

✅ Fitting complete.

[1;36mSaving project 📦 [0m[32m'cosio_d20'[0m[1;36m to [0m[32m'../../../projects/refine-cosio-d20'[0m

├── 📄 project.edi

├── 📁 structures/

│   └── 📄 cosio.edi

├── 📁 experiments/

│   └── 📄 d20.edi

├── 📁 analysis/

│   └── 📄 analysis.edi

└── 📁 reports/

    └── 📄 cosio_d20.html

```
project.display.fit.results()
```

⚙️ Settings used:

📋 Least-squares fit results:

📈 Refined parameters:

```
project.display.fit.correlations()
```

### Display Pattern

```
project.display.pattern(expt_name='d20')
```

```
project.display.pattern(expt_name='d20', x_min=42, x_max=52)
```

## 📊 Report

The HTML report is written automatically when the project is saved;
enable `project.report.pdf` as well for a PDF version.

File: latest/tutorials/refine-hs-hrpt/refine-hs-hrpt.ipynb
```
# Check whether easydiffraction is installed; install it if needed.
# Required for remote environments such as Google Colab.
import importlib.util

if importlib.util.find_spec('easydiffraction') is None:
    %pip install easydiffraction==0.20.0
```

# Structure Refinement: HS, HRPT

This example demonstrates a Rietveld refinement of HS crystal
structure using constant wavelength neutron powder diffraction data
from HRPT at PSI.

## 🛠️ Import Library

```
from easydiffraction import ExperimentFactory
from easydiffraction import Project
from easydiffraction import StructureFactory
from easydiffraction import download_data
```

## 🧩 Define Structure

This section shows how to add structures and modify their
parameters.

### Create Structure

```
structure = StructureFactory.from_scratch(name='hs')
```

### Set Space Group

```
structure.space_group.name_h_m = 'R -3 m'
structure.space_group.coord_system_code = 'h'
```

### Set Unit Cell

```
structure.cell.length_a = 6.85
structure.cell.length_c = 14.1
```

### Set Atom Sites

```
structure.atom_sites.create(
    id='Zn',
    type_symbol='Zn',
    fract_x=0,
    fract_y=0,
    fract_z=0.5,
    adp_iso=0.5,
)
structure.atom_sites.create(
    id='Cu',
    type_symbol='Cu',
    fract_x=0.5,
    fract_y=0,
    fract_z=0,
    adp_iso=0.5,
)
structure.atom_sites.create(
    id='O',
    type_symbol='O',
    fract_x=0.21,
    fract_y=-0.21,
    fract_z=0.06,
    adp_iso=0.5,
)
structure.atom_sites.create(
    id='Cl',
    type_symbol='Cl',
    fract_x=0,
    fract_y=0,
    fract_z=0.197,
    adp_iso=0.5,
)
structure.atom_sites.create(
    id='H',
    type_symbol='2H',
    fract_x=0.13,
    fract_y=-0.13,
    fract_z=0.08,
    adp_iso=0.5,
)
```

## 🔬 Define Experiment

This section shows how to add experiments, configure their parameters,
and link the structures defined in the previous step.

### Download Data

```
data_path = download_data('meas-hs-hrpt', destination='data')
```

[1;36mGetting data[0m[1;36m...[0m

Data [32m'meas-hs-hrpt'[0m: HS, HRPT [1m([0mPSI[1m)[0m

✅ Data [32m'meas-hs-hrpt'[0m downloaded to [32m'../../../data/meas-hs-hrpt.xye'[0m

### Create Experiment

```
expt = ExperimentFactory.from_data_path(name='hrpt', data_path=data_path)
```

### Set Instrument

```
expt.instrument.setup_wavelength = 1.89
expt.instrument.calib_twotheta_offset = 0.0
```

### Set Peak Profile

```
expt.peak.show_supported()
```

[1;36mPeak types[0m

```
expt.peak.type = 'pseudo-voigt + berar-baldinozzi asymmetry'
```

⚠️ Switching peak profile type adds these settings with defaults:                                                                 
   • asym_beba_a0=0.0                                                                                                             
   • asym_beba_a1=0.0                                                                                                             
   • asym_beba_b0=0.0                                                                                                             
   • asym_beba_b1=0.0

[1;36mPeak profile type for experiment [0m[32m'hrpt'[0m[1;36m changed to[0m

pseudo-voigt + berar-baldinozzi asymmetry

```
expt.peak.broad_gauss_u = 0.1
expt.peak.broad_gauss_v = -0.2
expt.peak.broad_gauss_w = 0.2
expt.peak.broad_lorentz_y = 0
```

```
expt.peak.cutoff_fwhm = 8
```

### Set Background

```
expt.background.auto_estimate()
```

### Set Linked Structures

```
expt.linked_structures.create(structure_id='hs', scale=0.5)
```

## 📦 Define Project

The project object is used to manage the structure, experiment, and
analysis.

### Create Project

```
project = Project(name='hs_hrpt')
```

### Add Structure

```
project.structures.add(structure)
```

### Add Experiment

```
project.experiments.add(expt)
```

## 🚀 Perform Analysis

This section shows the analysis process, including how to set up
calculation and fitting engines.


### Display Structure

```
project.display.structure(struct_name='hs')
```

[1;36mStructure 🧩 [0m[32m'hs'[0m[1;36m [0m[1;36m([0m[1;36mAtom view type: [0m[32m'covalent'[0m[1;36m)[0m

### Display Pattern

```
project.display.pattern(expt_name='hrpt')
```

```
project.display.pattern(expt_name='hrpt', x_min=48, x_max=51)
```

### Perform Fit 1/4

Set parameters to be refined.

```
structure.cell.length_a.free = True
structure.cell.length_c.free = True

expt.linked_structures['hs'].scale.free = True
expt.instrument.calib_twotheta_offset.free = True
```

Show free parameters after selection.

```
project.display.parameters.free()
```

[1;36mFree parameters for both structures [0m[1;36m([0m[1;36m🧩 data blocks[0m[1;36m)[0m[1;36m and experiments [0m[1;36m([0m[1;36m🔬 data blocks[0m[1;36m)[0m

#### Run Fitting

```
project.analysis.fit()
```

[1;36mStandard fitting[0m

📋 Using experiment 🔬 [32m'hrpt'[0m for [32m'single'[0m fitting

🚀 Starting fit process with [32m'lmfit [0m[32m([0m[32mleastsq[0m[32m)[0m[32m'[0m[33m...[0m

📈 Goodness-of-fit progress:

🏆 Best goodness-of-fit [1m([0mreduced χ²[1m)[0m is [1;36m47.11[0m at iteration [1;36m80[0m

✅ Fitting complete.

```
project.display.fit.results()
```

⚙️ Settings used:

📋 Least-squares fit results:

📈 Refined parameters:

#### Display Pattern

```
project.display.pattern(expt_name='hrpt')
```

```
project.display.pattern(expt_name='hrpt', x_min=48, x_max=51)
```

### Perform Fit 2/4

Set more parameters to be refined.

```
expt.peak.broad_gauss_u.free = True
expt.peak.broad_gauss_v.free = True
expt.peak.broad_gauss_w.free = True
expt.peak.broad_lorentz_y.free = True

for point in expt.background:
    point.intensity.free = True
```

Show free parameters after selection.

```
project.display.parameters.free()
```

[1;36mFree parameters for both structures [0m[1;36m([0m[1;36m🧩 data blocks[0m[1;36m)[0m[1;36m and experiments [0m[1;36m([0m[1;36m🔬 data blocks[0m[1;36m)[0m

#### Run Fitting

```
project.analysis.fit()
```

[1;36mStandard fitting[0m

📋 Using experiment 🔬 [32m'hrpt'[0m for [32m'single'[0m fitting

🚀 Starting fit process with [32m'lmfit [0m[32m([0m[32mleastsq[0m[32m)[0m[32m'[0m[33m...[0m

📈 Goodness-of-fit progress:

🏆 Best goodness-of-fit [1m([0mreduced χ²[1m)[0m is [1;36m12.92[0m at iteration [1;36m202[0m

✅ Fitting complete.

```
project.display.fit.results()
```

⚙️ Settings used:

📋 Least-squares fit results:

📈 Refined parameters:

#### Display Pattern

```
project.display.pattern(expt_name='hrpt')
```

```
project.display.pattern(expt_name='hrpt', x_min=48, x_max=51)
```

### Perform Fit 3/4

Set more parameters to be refined.

```
structure.atom_sites['O'].fract_x.free = True
structure.atom_sites['O'].fract_z.free = True
structure.atom_sites['Cl'].fract_z.free = True
structure.atom_sites['H'].fract_x.free = True
structure.atom_sites['H'].fract_z.free = True
```

Show free parameters after selection.

```
project.display.parameters.free()
```

[1;36mFree parameters for both structures [0m[1;36m([0m[1;36m🧩 data blocks[0m[1;36m)[0m[1;36m and experiments [0m[1;36m([0m[1;36m🔬 data blocks[0m[1;36m)[0m

#### Run Fitting

```
project.analysis.fit()
```

[1;36mStandard fitting[0m

📋 Using experiment 🔬 [32m'hrpt'[0m for [32m'single'[0m fitting

🚀 Starting fit process with [32m'lmfit [0m[32m([0m[32mleastsq[0m[32m)[0m[32m'[0m[33m...[0m

📈 Goodness-of-fit progress:

🏆 Best goodness-of-fit [1m([0mreduced χ²[1m)[0m is [1;36m4.95[0m at iteration [1;36m178[0m

✅ Fitting complete.

```
project.display.fit.results()
```

⚙️ Settings used:

📋 Least-squares fit results:

📈 Refined parameters:

#### Display Pattern

```
project.display.pattern(expt_name='hrpt')
```

```
project.display.pattern(expt_name='hrpt', x_min=48, x_max=51)
```

### Perform Fit 4/4

Set more parameters to be refined.

```
structure.atom_sites['Zn'].adp_iso.free = True
structure.atom_sites['Cu'].adp_iso.free = True
structure.atom_sites['O'].adp_iso.free = True
structure.atom_sites['Cl'].adp_iso.free = True
structure.atom_sites['H'].adp_iso.free = True

expt.peak.asym_beba_a0.free = True
expt.peak.asym_beba_b0.free = True
expt.peak.asym_beba_a1.free = True
expt.peak.asym_beba_b1.free = True
```

Show free parameters after selection.

```
project.display.parameters.free()
```

[1;36mFree parameters for both structures [0m[1;36m([0m[1;36m🧩 data blocks[0m[1;36m)[0m[1;36m and experiments [0m[1;36m([0m[1;36m🔬 data blocks[0m[1;36m)[0m

#### Run Fitting

```
project.analysis.fit()
```

[1;36mStandard fitting[0m

📋 Using experiment 🔬 [32m'hrpt'[0m for [32m'single'[0m fitting

🚀 Starting fit process with [32m'lmfit [0m[32m([0m[32mleastsq[0m[32m)[0m[32m'[0m[33m...[0m

📈 Goodness-of-fit progress:

🏆 Best goodness-of-fit [1m([0mreduced χ²[1m)[0m is [1;36m1.95[0m at iteration [1;36m373[0m

✅ Fitting complete.

```
project.display.fit.results()
```

⚙️ Settings used:

📋 Least-squares fit results:

📈 Refined parameters:

```
project.display.fit.correlations()
```

#### Display Pattern

```
project.display.pattern(expt_name='hrpt')
```

```
project.display.pattern(expt_name='hrpt', x_min=48, x_max=51)
```

## 📊 Report

The HTML report is written automatically when the project is saved;
enable `project.report.pdf` as well for a PDF version.

## 💾 Save Project

```
project.save_as(dir_path='projects/refine-hs-hrpt')
```

[1;36mSaving project 📦 [0m[32m'hs_hrpt'[0m[1;36m to [0m[32m'../../../projects/refine-hs-hrpt'[0m

├── 📄 project.edi

├── 📁 structures/

│   └── 📄 hs.edi

├── 📁 experiments/

│   └── 📄 hrpt.edi

├── 📁 analysis/

│   └── 📄 analysis.edi

└── 📁 reports/

    └── 📄 hs_hrpt.html

File: latest/tutorials/refine-lmo-echidna/refine-lmo-echidna.ipynb
```
# Check whether easydiffraction is installed; install it if needed.
# Required for remote environments such as Google Colab.
import importlib.util

if importlib.util.find_spec('easydiffraction') is None:
    %pip install easydiffraction==0.20.0
```

# Structure Refinement: LMO, ECHIDNA

This example refines an LMO structure with Li/Ni site mixing against
constant-wavelength neutron powder diffraction data collected on the
ECHIDNA diffractometer at ANSTO. The workflow starts from approximate
structural and profile parameters, constrains the coupled site
occupancies, and performs a Rietveld refinement.

## 🛠️ Import Library

```
import easydiffraction as edi
```

## 📦 Define Project

The project manages the structure, experiment, analysis, and saved
results used throughout the tutorial.

### Create Project

```
project = edi.Project(
    name='lmo_echidna',
    description='LMO refinement using ECHIDNA neutron powder diffraction data.',
)
```

### Save Initial Project

Create the project directory before fitting so that analysis results
can be written as they are produced.

```
project.save_as(dir_path='projects/refine-lmo-echidna')
```

[1;36mSaving project 📦 [0m[32m'lmo_echidna'[0m[1;36m to [0m[32m'../../../projects/refine-lmo-echidna'[0m

├── 📄 project.edi

├── 📁 structures/

├── 📁 experiments/

├── 📁 analysis/

│   └── 📄 analysis.edi

└── 📁 reports/

    └── 📄 lmo_echidna.html

## 🧩 Define Structure

The rhombohedral LMO model contains two crystallographic cation sites.
Li1 and Ni1 share the site at z = 1/2, while Li2 and Ni2 share the site
at z = 0. Their starting occupancies describe a small amount of Li/Ni
site mixing.

### Create Structure from CIF

Define the complete starting structure in a compact inline CIF. The
hexagonal setting of space group R-3m is used, with approximate cell
dimensions and oxygen z coordinate.

```
structure_cif = """
data_lmo

_cell.length_a  2.88
_cell.length_b  2.88
_cell.length_c 14.18
_cell.angle_alpha 90.
_cell.angle_beta  90.
_cell.angle_gamma 120.

_space_group.name_h_m "R -3 m"
_space_group.coord_system_code h

loop_
_atom_site.id
_atom_site.type_symbol
_atom_site.fract_x
_atom_site.fract_y
_atom_site.fract_z
_atom_site.occupancy
_atom_site.adp_iso
_atom_site.adp_type
O   O   0. 0. 0.26  1.0000  0.94645 Biso
Ni1 Ni  0. 0. 0.5   0.0184  1.00000 Biso
Li1 Li  0. 0. 0.5   0.9816  1.00000 Biso
Li2 Li  0. 0. 0.0   0.0184  1.00000 Biso
Ni2 Ni  0. 0. 0.0   0.9816  1.00000 Biso
"""
```

```
project.structures.add_from_cif_str(structure_cif)
```

```
project.structures.show_names()
```

[1;36mDefined structures 🧩[0m

[1m[[0m[32m'lmo'[0m[1m][0m

Use a short alias to access the structure parameters below.

```
structure = project.structures['lmo']
```

### Display Structure

Inspect the structure as text and as an interactive crystal model.

```
structure.show_as_text()
```

[1;36mStructure 🧩 [0m[32m'lmo'[0m[1;36m as text[0m

```
project.display.structure(struct_name='lmo')
```

[1;36mStructure 🧩 [0m[32m'lmo'[0m[1;36m [0m[1;36m([0m[1;36mAtom view type: [0m[32m'covalent'[0m[1;36m)[0m

## 🔬 Define Experiment

Load the measured pattern, choose the calculation engine, configure
the instrument and peak profile, and link the structure to the data.

### Download Data

Download the LMO pattern from the EasyDiffraction online data
repository. The columns contain 2-theta, intensity, and the standard
uncertainty of the measured intensity.

```
data_path = edi.download_data('meas-lmo-echidna', destination='data')
```

[1;36mGetting data[0m[1;36m...[0m

Data [32m'meas-lmo-echidna'[0m: LMO, ECHIDNA [1m([0mANSTO[1m)[0m, wavelength [1;36m1.6215[0m A

✅ Data [32m'meas-lmo-echidna'[0m downloaded to [32m'../../../data/meas-lmo-echidna.dat'[0m

### Create Experiment

```
project.experiments.add_from_data_path(
    name='echidna',
    data_path=data_path,
    sample_form='powder',
    beam_mode='constant wavelength',
    radiation_probe='neutron',
)
```

[1;36mData loaded successfully[0m

Experiment 🔬 [32m'echidna'[0m. Number of data points: [1;36m3200[0m.

Use a short alias to access the experiment parameters below.

```
experiment = project.experiments['echidna']
```

### Select Calculator

Use the CrysFML calculation engine for this refinement.

```
experiment.calculator.show_supported()
```

[1;36mCalculator types[0m

```
experiment.calculator.type = 'crysfml'
```

[1;36mCalculator for experiment [0m[32m'echidna'[0m[1;36m changed to[0m

crysfml

### Set Instrument

Set the measured neutron wavelength and approximate calibration
corrections for the 2-theta zero, sample displacement, and sample
transparency.

```
experiment.instrument.setup_wavelength = 1.6215
experiment.instrument.calib_twotheta_offset = 0.0
experiment.instrument.calib_sample_displacement = 0.03
experiment.instrument.calib_sample_transparency = 0.02
```

### Set Peak Profile

Select the Thompson-Cox-Hastings pseudo-Voigt profile. U, V, and W
define its Gaussian broadening; Y defines its Lorentzian broadening;
and the Finger-Cox-Jephcoat terms describe the low-angle asymmetry.

```
experiment.peak.show_supported()
```

[1;36mPeak types[0m

```
experiment.peak.type = 'thompson-cox-hastings'
```

⚠️ Switching peak profile type adds these settings with defaults:                                                                 
   • asym_fcj_1=0.0                                                                                                               
   • asym_fcj_2=0.0

[1;36mPeak profile type for experiment [0m[32m'echidna'[0m[1;36m changed to[0m

thompson-cox-hastings

```
experiment.peak.broad_gauss_u = 0.1
experiment.peak.broad_gauss_v = -0.3
experiment.peak.broad_gauss_w = 0.4
experiment.peak.broad_lorentz_y = 0.1
experiment.peak.asym_fcj_1 = 0.08
experiment.peak.asym_fcj_2 = 0.08
```

### Set Absorption

Apply the Hewat cylindrical-sample absorption correction with an
approximate value of the dimensionless absorption-radius product.

```
experiment.absorption.type = 'cylinder-hewat'
experiment.absorption.mu_r = 0.3
```

[1;36mAbsorption type changed to[0m

cylinder-hewat

### Set Excluded Regions

Exclude the low- and high-angle regions outside the useful measured
range from 12 to 162 degrees.

```
experiment.excluded_regions.create(id='1', start=0.0, end=12.0)
experiment.excluded_regions.create(id='2', start=162.0, end=180.0)
```

### Set Background

Estimate initial background points from the measured pattern.

```
experiment.background.show_supported()
```

[1;36mBackground types[0m

```
experiment.background.auto_estimate()
```

```
experiment.background.show()
```

[1;36mLine-segment background points[0m

### Set Linked Structure

Link the LMO model to the experiment and provide an initial estimate
for its scale factor.

```
experiment.linked_structures.create(structure_id='lmo', scale=10.0)
```

### Inspect Experiment

Display the configured experiment as text.

```
experiment.show_as_text()
```

[1;36mExperiment 🔬 [0m[32m'echidna'[0m[1;36m as text[0m

## 🚀 Perform Analysis

Inspect the starting calculation, constrain the coupled site-mixing
parameters, select the independent refinement parameters, and fit the
model to the measured pattern.

### Display Initial Pattern

```
project.display.pattern(expt_name='echidna')
```

### Set Constraints

First create readable aliases for the displacement and occupancy
parameters involved in the constraints.

```
project.analysis.aliases.create(
    id='biso_Li1',
    param=structure.atom_sites['Li1'].adp_iso,
)
project.analysis.aliases.create(
    id='biso_Li2',
    param=structure.atom_sites['Li2'].adp_iso,
)
project.analysis.aliases.create(
    id='biso_Ni1',
    param=structure.atom_sites['Ni1'].adp_iso,
)
project.analysis.aliases.create(
    id='biso_Ni2',
    param=structure.atom_sites['Ni2'].adp_iso,
)

project.analysis.aliases.create(
    id='occ_Li1',
    param=structure.atom_sites['Li1'].occupancy,
)
project.analysis.aliases.create(
    id='occ_Li2',
    param=structure.atom_sites['Li2'].occupancy,
)
project.analysis.aliases.create(
    id='occ_Ni1',
    param=structure.atom_sites['Ni1'].occupancy,
)
project.analysis.aliases.create(
    id='occ_Ni2',
    param=structure.atom_sites['Ni2'].occupancy,
)
```

Atoms sharing a crystallographic site use the same Biso value. The
occupancy constraints keep each shared site fully occupied and couple
the same Li/Ni exchange fraction across both sites. Consequently,
`occ_Li1` is the only independent occupancy parameter.

```
project.analysis.constraints.create(
    id='1',
    expression='biso_Ni1 = biso_Li1',
)
project.analysis.constraints.create(
    id='2',
    expression='biso_Li2 = biso_Ni2',
)
project.analysis.constraints.create(
    id='3',
    expression='occ_Ni1 = 1 - occ_Li1',
)
project.analysis.constraints.create(
    id='4',
    expression='occ_Li2 = 1 - occ_Li1',
)
project.analysis.constraints.create(
    id='5',
    expression='occ_Ni2 = occ_Li1',
)
```

```
project.analysis.constraints.show()
```

[1;36mUser defined constraints[0m

Constraints enabled: [3;92mTrue[0m

### Set Free Parameters

Refine the two independent cell lengths, oxygen z coordinate, the two
independent cation Biso values, and the independent Li occupancy.

```
structure.cell.length_a.free = True
structure.cell.length_c.free = True

structure.atom_sites['O'].fract_z.free = True
structure.atom_sites['Li1'].adp_iso.free = True
structure.atom_sites['Ni2'].adp_iso.free = True
structure.atom_sites['Li1'].occupancy.free = True
```

Refine the scale, instrument calibration terms, U/V/W/Y profile terms,
and active background-point intensities. The asymmetry and absorption
parameters remain fixed at their approximate values.

```
experiment.linked_structures['lmo'].scale.free = True

experiment.instrument.calib_twotheta_offset.free = True
experiment.instrument.calib_sample_displacement.free = True
experiment.instrument.calib_sample_transparency.free = True

experiment.peak.broad_gauss_u.free = True
experiment.peak.broad_gauss_v.free = True
experiment.peak.broad_gauss_w.free = True
experiment.peak.broad_lorentz_y.free = True

for point in experiment.background:
    point.intensity.free = True
```

Display all parameters selected for refinement.

```
project.display.parameters.free()
```

[1;36mFree parameters for both structures [0m[1;36m([0m[1;36m🧩 data blocks[0m[1;36m)[0m[1;36m and experiments [0m[1;36m([0m[1;36m🔬 data blocks[0m[1;36m)[0m

### Select Minimizer

Use the Levenberg-Marquardt optimizer provided by Bumps.

```
project.analysis.minimizer.show_supported()
```

[1;36mMinimizer types[0m

```
project.analysis.minimizer.type = 'bumps (lm)'
```

[1;36mCurrent minimizer changed to[0m

bumps [1m([0mlm[1m)[0m

### Fit Model

```
project.analysis.fit()
```

[1;36mStandard fitting[0m

📋 Using experiment 🔬 [32m'echidna'[0m for [32m'single'[0m fitting

🚀 Starting fit process with [32m'bumps [0m[32m([0m[32mlm[0m[32m)[0m[32m'[0m[33m...[0m

📈 Goodness-of-fit progress:

🏆 Best goodness-of-fit [1m([0mreduced χ²[1m)[0m is [1;36m2.41[0m at iteration [1;36m302[0m

✅ Fitting complete.

[1;36mSaving project 📦 [0m[32m'lmo_echidna'[0m[1;36m to [0m[32m'../../../projects/refine-lmo-echidna'[0m

├── 📄 project.edi

├── 📁 structures/

│   └── 📄 lmo.edi

├── 📁 experiments/

│   └── 📄 echidna.edi

├── 📁 analysis/

│   └── 📄 analysis.edi

└── 📁 reports/

    └── 📄 lmo_echidna.html

### Inspect Results

Review the fit statistics, refined parameters, and parameter
correlations, then compare the refined calculation with the data.

```
project.display.fit.results()
```

⚙️ Settings used:

📋 Least-squares fit results:

📈 Refined parameters:

```
project.display.fit.correlations()
```

```
project.display.pattern(expt_name='echidna')
```

## 💾 Save Project

Save the refined parameters and analysis results in the project
directory created near the beginning of the tutorial.

```
project.save()
```

[1;36mSaving project 📦 [0m[32m'lmo_echidna'[0m[1;36m to [0m[32m'../../../projects/refine-lmo-echidna'[0m

├── 📄 project.edi

├── 📁 structures/

│   └── 📄 lmo.edi

├── 📁 experiments/

│   └── 📄 echidna.edi

├── 📁 analysis/

│   └── 📄 analysis.edi

└── 📁 reports/

    └── 📄 lmo_echidna.html

File: latest/tutorials/refine-pbso4-joint/refine-pbso4-joint.ipynb
```
# Check whether easydiffraction is installed; install it if needed.
# Required for remote environments such as Google Colab.
import importlib.util

if importlib.util.find_spec('easydiffraction') is None:
    %pip install easydiffraction==0.20.0
```

# Structure Refinement: PbSO4, NPD + XRD

This example demonstrates a more advanced use of the EasyDiffraction
library by explicitly creating and configuring structures and
experiments before adding them to a project. It could be more suitable
for users who are interested in creating custom workflows. This
tutorial provides minimal explanation and is intended for users
already familiar with EasyDiffraction.

The tutorial covers a Rietveld refinement of PbSO4 crystal structure
based on the joint fit of both X-ray and neutron diffraction data.

## 🛠️ Import Library

```
from easydiffraction import ExperimentFactory
from easydiffraction import Project
from easydiffraction import StructureFactory
from easydiffraction import download_data
```

## 🧩 Define Structure

This section shows how to add structures and modify their
parameters.

### Create Structure

```
struct = StructureFactory.from_scratch(name='pbso4')
```

### Set Space Group

```
struct.space_group.name_h_m = 'P n m a'
```

### Set Unit Cell

```
struct.cell.length_a = 8.47
struct.cell.length_b = 5.39
struct.cell.length_c = 6.95
```

### Set Atom Sites

```
struct.atom_sites.create(
    id='Pb',
    type_symbol='Pb',
    fract_x=0.1876,
    fract_y=0.25,
    fract_z=0.167,
    adp_type='Biso',
    adp_iso=1.37,
)
struct.atom_sites.create(
    id='S',
    type_symbol='S',
    fract_x=0.0654,
    fract_y=0.25,
    fract_z=0.684,
    adp_type='Biso',
    adp_iso=0.3796,
)
struct.atom_sites.create(
    id='O1',
    type_symbol='O',
    fract_x=0.9082,
    fract_y=0.25,
    fract_z=0.5954,
    adp_type='Biso',
    adp_iso=1.9840,
)
struct.atom_sites.create(
    id='O2',
    type_symbol='O',
    fract_x=0.1935,
    fract_y=0.25,
    fract_z=0.5432,
    adp_type='Biso',
    adp_iso=1.4383,
)
struct.atom_sites.create(
    id='O3',
    type_symbol='O',
    fract_x=0.0811,
    fract_y=0.0272,
    fract_z=0.8086,
    adp_type='Biso',
    adp_iso=1.2808,
)
```

## 🔬 Define Experiments

This section shows how to add experiments, configure their parameters,
and link the structures defined in the previous step.

### Experiment 1: npd

#### Download Data

```
data_path1 = download_data('meas-pbso4-d1a', destination='data')
```

[1;36mGetting data[0m[1;36m...[0m

Data [32m'meas-pbso4-d1a'[0m: PbSO4, D1A [1m([0mILL[1m)[0m

✅ Data [32m'meas-pbso4-d1a'[0m downloaded to [32m'../../../data/meas-pbso4-d1a.xys'[0m

#### Create Experiment

```
expt1 = ExperimentFactory.from_data_path(
    name='npd',
    data_path=data_path1,
    radiation_probe='neutron',
)
```

#### Set Instrument

```
expt1.instrument.setup_wavelength = 1.91
expt1.instrument.calib_twotheta_offset = -0.1018
```

#### Set Peak Profile

```
expt1.peak.type = 'pseudo-voigt + berar-baldinozzi asymmetry'
```

⚠️ Switching peak profile type adds these settings with defaults:                                                                 
   • asym_beba_a0=0.0                                                                                                             
   • asym_beba_a1=0.0                                                                                                             
   • asym_beba_b0=0.0                                                                                                             
   • asym_beba_b1=0.0

[1;36mPeak profile type for experiment [0m[32m'npd'[0m[1;36m changed to[0m

pseudo-voigt + berar-baldinozzi asymmetry

```
expt1.peak.broad_gauss_u = 0.1678
expt1.peak.broad_gauss_v = -0.4636
expt1.peak.broad_gauss_w = 0.4168
expt1.peak.broad_lorentz_x = 0
expt1.peak.broad_lorentz_y = 0.0879

expt1.peak.asym_beba_a0 = -0.4327
expt1.peak.asym_beba_b0 = -0.0182
expt1.peak.asym_beba_a1 = 0.1976
expt1.peak.asym_beba_b1 = -0.0575

expt1.peak.cutoff_fwhm = 6
```

#### Set Background

Select the background type.

```
expt1.background.type = 'line-segment'
```

[1;36mBackground type for experiment [0m[32m'npd'[0m[1;36m already set to[0m

line-segment

Add background points.

```
for id, x, y in [
    ('1', 11.0, 206.4940),
    ('2', 15.0, 194.7316),
    ('3', 20.0, 194.5190),
    ('4', 30.0, 188.3431),
    ('5', 50.0, 207.7130),
    ('6', 70.0, 201.6635),
    ('7', 120.0, 244.1902),
    ('8', 153.0, 226.3376),
]:
    expt1.background.create(id=id, position=x, intensity=y)
```

#### Set Linked Structures

```
expt1.linked_structures.create(structure_id='pbso4', scale=1.5)
```

### Experiment 2: xrd

#### Download Data

```
data_path2 = download_data('meas-pbso4-xray', destination='data')
```

[1;36mGetting data[0m[1;36m...[0m

Data [32m'meas-pbso4-xray'[0m: PbSO4, laboratory X-ray

✅ Data [32m'meas-pbso4-xray'[0m already present at [32m'../../../data/meas-pbso4-xray.xys'[0m. Keeping existing.

#### Create Experiment

```
expt2 = ExperimentFactory.from_data_path(
    name='xrd',
    data_path=data_path2,
    radiation_probe='xray',
)
```

#### Set Instrument

```
expt2.instrument.setup_wavelength = 1.540560
expt2.instrument.setup_wavelength_2 = 1.544400
expt2.instrument.setup_wavelength_2_to_1_ratio = 0.5

expt2.instrument.setup_polarization_coefficient = 0.58
expt2.instrument.setup_monochromator_twotheta = 28

expt2.instrument.calib_twotheta_offset = -0.0292
```

#### Set Peak Profile

```
expt2.peak.type = 'pseudo-voigt + berar-baldinozzi asymmetry'
```

⚠️ Switching peak profile type adds these settings with defaults:                                                                 
   • asym_beba_a0=0.0                                                                                                             
   • asym_beba_a1=0.0                                                                                                             
   • asym_beba_b0=0.0                                                                                                             
   • asym_beba_b1=0.0

[1;36mPeak profile type for experiment [0m[32m'xrd'[0m[1;36m changed to[0m

pseudo-voigt + berar-baldinozzi asymmetry

```
expt2.peak.broad_gauss_u = 0.0197
expt2.peak.broad_gauss_v = -0.0185
expt2.peak.broad_gauss_w = 0.0079
expt2.peak.broad_lorentz_y = 0.0645

expt2.peak.asym_beba_a0 = -0.2188
expt2.peak.asym_beba_b0 = -0.0301

expt2.peak.cutoff_fwhm = 6
```

#### Set Excluded Regions

```
expt2.excluded_regions.create(id='1', start=0, end=15)
expt2.excluded_regions.create(id='2', start=160, end=180)
```

#### Set Background

Select background type.

```
expt2.background.type = 'chebyshev'
```

[1;36mBackground type for experiment [0m[32m'xrd'[0m[1;36m changed to[0m

chebyshev

Add Chebyshev background terms.

```
for id, x, y in [
    ('1', 0, 153.17),
    ('2', 1, 62.93),
    ('3', 2, 9.86),
    ('4', 3, 10.81),
    ('5', 4, -6.61),
    ('6', 5, -7.12),
]:
    expt2.background.create(id=id, order=x, coef=y)
```

#### Set Linked Structures

```
expt2.linked_structures.create(structure_id='pbso4', scale=0.001)
```

## 📦 Define Project

The project object is used to manage structures, experiments, and
analysis.

### Create Project

```
project = Project(name='pbso4_joint')
```

### Add Structure

```
project.structures.add(struct)
```

### Add Experiments

```
project.experiments.add(expt1)
project.experiments.add(expt2)
```

## 🚀 Perform Analysis

This section outlines the analysis process, including how to configure
calculation and fitting engines.

### Set Fit Mode

```
project.analysis.fitting_mode.type = 'joint'
```

[1;36mFitting mode changed to[0m

joint

### Set Free Parameters

Set structure parameters to be optimized.

```
struct.cell.length_a.free = True
struct.cell.length_b.free = True
struct.cell.length_c.free = True

for atom_id in ('Pb', 'S', 'O1', 'O2', 'O3'):
    atom = struct.atom_sites[atom_id]
    atom.adp_iso.free = True
```

Set experiment parameters to be optimized.

```
expt1.linked_structures['pbso4'].scale.free = True
expt1.instrument.calib_twotheta_offset.free = True
expt1.instrument.setup_wavelength.free = True
```

```
expt2.linked_structures['pbso4'].scale.free = True
expt2.instrument.calib_twotheta_offset.free = True
```

### Run Fitting

```
project.analysis.fit()
```

[1;36mUsing all experiments 🔬 [0m[1;36m[[0m[32m'npd'[0m[1;36m, [0m[32m'xrd'[0m[1;36m][0m[1;36m for [0m[32m'joint'[0m[1;36m fitting[0m

🚀 Starting fit process with [32m'lmfit [0m[32m([0m[32mleastsq[0m[32m)[0m[32m'[0m[33m...[0m

📈 Goodness-of-fit progress:

🏆 Best goodness-of-fit [1m([0mreduced χ²[1m)[0m is [1;36m3.51[0m at iteration [1;36m143[0m

✅ Fitting complete.

```
project.display.fit.results()
```

⚙️ Settings used:

📋 Least-squares fit results:

📈 Refined parameters:

#### Display Correlations

```
project.display.fit.correlations()
```

### Display Pattern

```
project.display.pattern(expt_name='npd')
```

```
project.display.pattern(expt_name='xrd')
```

### Display Structure

```
project.display.structure(struct_name='pbso4')
```

[1;36mStructure 🧩 [0m[32m'pbso4'[0m[1;36m [0m[1;36m([0m[1;36mAtom view type: [0m[32m'covalent'[0m[1;36m)[0m

## 💾 Save Project

```
project.save_as(dir_path='projects/refine-pbso4-joint')
```

[1;36mSaving project 📦 [0m[32m'pbso4_joint'[0m[1;36m to [0m[32m'../../../projects/refine-pbso4-joint'[0m

├── 📄 project.edi

├── 📁 structures/

│   └── 📄 pbso4.edi

├── 📁 experiments/

│   └── 📄 npd.edi

│   └── 📄 xrd.edi

├── 📁 analysis/

│   └── 📄 analysis.edi

└── 📁 reports/

    └── 📄 pbso4_joint.html
