Repository: easyscience/diffraction-lib

<p>
  <picture>
    <!-- light mode logo -->
    <source media='(prefers-color-scheme: light)' srcset='https://raw.githubusercontent.com/easyscience/assets-branding/refs/heads/master/easydiffraction/logos/light.svg'>
    <!-- dark mode logo -->
    <source media='(prefers-color-scheme: dark)' srcset='https://raw.githubusercontent.com/easyscience/assets-branding/refs/heads/master/easydiffraction/logos/dark.svg'>
    <!-- default logo == light mode logo -->
  </picture>
**EasyDiffraction** is a software for calculating diffraction patterns
based on a structural model and refining its parameters against
experimental data.

<!-- HOME REPOSITORY SECTION -->

File: latest/tutorials/refine-taurine-senju/refine-taurine-senju.ipynb
```
# Check whether easydiffraction is installed; install it if needed.
# Required for remote environments such as Google Colab.
import importlib.util

if importlib.util.find_spec('easydiffraction') is None:
    %pip install easydiffraction==0.20.0
```

# Structure Refinement: Taurine, SENJU

Crystal structure refinement of Taurine using time-of-flight single
crystal neutron diffraction data from SENJU at J-PARC.

## 🛠️ Import Library

```
import easydiffraction as edi
```

## 📦 Define Project

```
# Create a minimal project with a short name
project = edi.Project(name='taurine_senju')
```

## 🧩 Define Structure

```
# Download CIF file from repository
structure_path = edi.download_data('struct-taurine', destination='data')
```

[1;36mGetting data[0m[1;36m...[0m

Data [32m'struct-taurine'[0m: Taurine [1m([0mcrystal structure[1m)[0m

✅ Data [32m'struct-taurine'[0m downloaded to [32m'../../../data/struct-taurine.cif'[0m

```
project.structures.add_from_cif_path(structure_path)
```

```
project.structures.show_names()
```

[1;36mDefined structures 🧩[0m

[1m[[0m[32m'taurine'[0m[1m][0m

```
structure = project.structures['taurine']
```

```
structure.show_as_text()
```

[1;36mStructure 🧩 [0m[32m'taurine'[0m[1;36m as text[0m

```
project.display.structure(struct_name='taurine')
```

[1;36mStructure 🧩 [0m[32m'taurine'[0m[1;36m [0m[1;36m([0m[1;36mAtom view type: [0m[32m'covalent'[0m[1;36m)[0m

## 🔬 Define Experiment

```
# Download data file from repository
data_path = edi.download_data('meas-taurine-senju', destination='data')
```

[1;36mGetting data[0m[1;36m...[0m

Data [32m'meas-taurine-senju'[0m: Taurine, SENJU [1m([0mJ-PARC[1m)[0m

✅ Data [32m'meas-taurine-senju'[0m downloaded to [32m'../../../data/meas-taurine-senju.xye'[0m

```
project.experiments.add_from_data_path(
    name='senju',
    data_path=data_path,
    sample_form='single crystal',
    beam_mode='time-of-flight',
    radiation_probe='neutron',
)
```

[1;36mData loaded successfully[0m

Experiment 🔬 [32m'senju'[0m. Number of data points: [1;36m286[0m.

```
experiment = project.experiments['senju']
```

```
experiment.linked_structure.structure_id = 'taurine'
experiment.linked_structure.scale = 1.0
```

```
experiment.extinction.mosaicity = 1000.0
experiment.extinction.radius = 100.0
```

## 🚀 Perform Analysis

### ADP iso

```
project.display.pattern(expt_name='senju')
```

```
experiment.linked_structure.scale.free = True
experiment.extinction.radius.free = True
```

```
project.analysis.minimizer.show_supported()
```

[1;36mMinimizer types[0m

```
project.analysis.minimizer.type = 'bumps'
```

[1;36mCurrent minimizer changed to[0m

bumps

```
# Limit number of iterations to prevent long calculation time in this tutorial.
project.analysis.minimizer.max_iterations = 500
```

```
# Start refinement. All parameters, which have standard uncertainties
# in the input CIF files, are refined by default.
project.analysis.fit()
```

[1;36mStandard fitting[0m

📋 Using experiment 🔬 [32m'senju'[0m for [32m'single'[0m fitting

🚀 Starting fit process with [32m'bumps [0m[32m([0m[32mlm[0m[32m)[0m[32m'[0m[33m...[0m

📈 Goodness-of-fit progress:

🏆 Best goodness-of-fit [1m([0mreduced χ²[1m)[0m is [1;36m23.68[0m at iteration [1;36m500[0m

✅ Fitting complete.

```
# Show fit results summary
project.display.fit.results()
```

⚙️ Settings used:

📋 Least-squares fit results:

📈 Refined parameters:

```
structure.show_as_text()
```

[1;36mStructure 🧩 [0m[32m'taurine'[0m[1;36m as text[0m

```
project.experiments.show_names()
```

[1;36mDefined experiments 🔬[0m

[1m[[0m[32m'senju'[0m[1m][0m

```
project.display.pattern(expt_name='senju')
```

### ADP aniso

```
for atom_site in structure.atom_sites:
    atom_site.adp_type = 'Uani'
```

```
adp_components = ('adp_11', 'adp_22', 'adp_33', 'adp_12', 'adp_13', 'adp_23')
for atom_site in structure.atom_site_aniso:
    for component in adp_components:
        getattr(atom_site, component).free = True
```

```
structure.show_as_text()
```

[1;36mStructure 🧩 [0m[32m'taurine'[0m[1;36m as text[0m

```
project.display.parameters.free()
```

[1;36mFree parameters for both structures [0m[1;36m([0m[1;36m🧩 data blocks[0m[1;36m)[0m[1;36m and experiments [0m[1;36m([0m[1;36m🔬 data blocks[0m[1;36m)[0m

```
project.analysis.fit()
```

[1;36mStandard fitting[0m

📋 Using experiment 🔬 [32m'senju'[0m for [32m'single'[0m fitting

🚀 Starting fit process with [32m'bumps [0m[32m([0m[32mlm[0m[32m)[0m[32m'[0m[33m...[0m

📈 Goodness-of-fit progress:

⚠️ Parameter 'taurine.atom_site_aniso.S1.adp_11' (-0.02098112) is below its physical lower limit (0.0).

⚠️ Parameter 'taurine.atom_site_aniso.C2.adp_11' (-0.00373556) is below its physical lower limit (0.0).

🏆 Best goodness-of-fit [1m([0mreduced χ²[1m)[0m is [1;36m12.19[0m at iteration [1;36m500[0m

✅ Fitting complete.

```
project.display.fit.results()
```

⚙️ Settings used:

📋 Least-squares fit results:

📈 Refined parameters:

```
project.display.fit.correlations()
```

⚠️ Correlation matrix is unavailable for this fit. Use a minimizer that returns covariance information or posterior samples.

```
project.display.pattern(expt_name='senju')
```

```
structure.show_as_text()
```

[1;36mStructure 🧩 [0m[32m'taurine'[0m[1;36m as text[0m

## 💾 Save Project

```
project.save_as(dir_path='projects/refine-taurine-senju')
```

[1;36mSaving project 📦 [0m[32m'taurine_senju'[0m[1;36m to [0m[32m'../../../projects/refine-taurine-senju'[0m

├── 📄 project.edi

├── 📁 structures/

│   └── 📄 taurine.edi

├── 📁 experiments/

│   └── 📄 senju.edi

├── 📁 analysis/

│   └── 📄 analysis.edi

└── 📁 reports/

    └── 📄 taurine_senju.html

File: latest/tutorials/refine-tbti-heidi/refine-tbti-heidi.ipynb
```
# Check whether easydiffraction is installed; install it if needed.
# Required for remote environments such as Google Colab.
import importlib.util

if importlib.util.find_spec('easydiffraction') is None:
    %pip install easydiffraction==0.20.0
```

# Structure Refinement: Tb2TiO7, HEiDi

Crystal structure refinement of Tb2TiO7 using single crystal neutron
diffraction data from HEiDi at FRM II.

## 🛠️ Import Library

```
import easydiffraction as edi
```

## 📦 Define Project

```
# Create a minimal project with a short name
project = edi.Project(name='tbti_heidi')
project.metadata.title = 'Tb2Ti2O7 at HEiDi@FRMII'
project.metadata.description = """This project demonstrates a standard
refinement of the crystal structure of Tb2Ti2O7 using single crystal 
neutron diffraction data from HEiDi at FRM II."""

project.save_as(dir_path='projects/refine-tbti-heidi')
```

[1;36mSaving project 📦 [0m[32m'tbti_heidi'[0m[1;36m to [0m[32m'../../../projects/refine-tbti-heidi'[0m

├── 📄 project.edi

├── 📁 structures/

├── 📁 experiments/

├── 📁 analysis/

│   └── 📄 analysis.edi

└── 📁 reports/

    └── 📄 tbti_heidi.html

## 🧩 Define Structure

```
# Download CIF file from repository
structure_path = edi.download_data('struct-tbti', destination='data')
```

[1;36mGetting data[0m[1;36m...[0m

Data [32m'struct-tbti'[0m: Tb2Ti2O7 [1m([0mcrystal structure[1m)[0m

✅ Data [32m'struct-tbti'[0m downloaded to [32m'../../../data/struct-tbti.cif'[0m

```
project.structures.add_from_cif_path(structure_path)
```

```
project.structures.show_names()
```

[1;36mDefined structures 🧩[0m

[1m[[0m[32m'tbti'[0m[1m][0m

```
structure = project.structures['tbti']
```

```
structure.show_as_text()
```

[1;36mStructure 🧩 [0m[32m'tbti'[0m[1;36m as text[0m

```
structure.atom_sites['Tb'].adp_type = 'Uiso'
structure.atom_sites['Ti'].adp_type = 'Uiso'
structure.atom_sites['O1'].adp_type = 'Uiso'
structure.atom_sites['O2'].adp_type = 'Uiso'
```

```
print(structure.atom_sites.as_cif)
```

loop_
_atom_site.id
_atom_site.type_symbol
_atom_site.fract_x
_atom_site.fract_y
_atom_site.fract_z
_atom_site.wyckoff_letter
_atom_site.multiplicity
_atom_site.occupancy
_atom_site.adp_iso
_atom_site.adp_type
Tb Tb 0.5 0.5 0.5 d 16 1. 0.007(20) Uiso
Ti Ti 0. 0. 0. c 16 1. 0.006(30) Uiso
O1 O 0.328040(90) 0.125 0.125 f 48 1.000(10) 0.006(20) Uiso
O2 O 0.375 0.375 0.375 b 8 0.970(20) 0.003(40) Uiso

```
structure.atom_sites['Tb'].adp_iso = 0.0
structure.atom_sites['Ti'].adp_iso = 0.0
structure.atom_sites['O1'].adp_iso = 0.0
structure.atom_sites['O2'].adp_iso = 0.0
```

### Display Structure (ADP)

Select the ADP atom view. With the starting isotropic displacements every
atom is drawn as a sphere; after the anisotropic refinement below, the same
view will draw probability ellipsoids for the anisotropic sites.

```
project.structure_style.atom_view = 'adp'
```

```
project.display.structure(struct_name='tbti')
```

[1;36mStructure 🧩 [0m[32m'tbti'[0m[1;36m [0m[1;36m([0m[1;36mAtom view type: [0m[32m'adp'[0m[1;36m)[0m

## 🔬 Define Experiment

```
# Download data file from repository
data_path = edi.download_data('meas-tbti-heidi', destination='data')
```

[1;36mGetting data[0m[1;36m...[0m

Data [32m'meas-tbti-heidi'[0m: Tb2Ti2O7, HEiDi [1m([0mMLZ[1m)[0m

✅ Data [32m'meas-tbti-heidi'[0m downloaded to [32m'../../../data/meas-tbti-heidi.xye'[0m

```
project.experiments.add_from_data_path(
    name='heidi',
    data_path=data_path,
    sample_form='single crystal',
    beam_mode='constant wavelength',
    radiation_probe='neutron',
)
```

[1;36mData loaded successfully[0m

Experiment 🔬 [32m'heidi'[0m. Number of data points: [1;36m220[0m.

```
experiment = project.experiments['heidi']
```

```
experiment.linked_structure.structure_id = 'tbti'
experiment.linked_structure.scale = 1.0
```

```
experiment.instrument.setup_wavelength = 0.793
```

```
experiment.extinction.mosaicity = 35000
experiment.extinction.radius = 10
```

## 🚀 Perform Analysis

### ADP iso

```
project.display.pattern(expt_name='heidi')
```

```
structure.atom_sites['O1'].fract_x.free = True

structure.atom_sites['Ti'].occupancy.free = True
structure.atom_sites['O1'].occupancy.free = True
structure.atom_sites['O2'].occupancy.free = True

structure.atom_sites['Tb'].adp_iso.free = True
structure.atom_sites['Ti'].adp_iso.free = True
structure.atom_sites['O1'].adp_iso.free = True
structure.atom_sites['O2'].adp_iso.free = True
```

```
experiment.linked_structure.scale.free = True
experiment.extinction.radius.free = True
```

```
# Start refinement. All parameters, which have standard uncertainties
# in the input CIF files, are refined by default.
project.analysis.fit()
```

[1;36mStandard fitting[0m

📋 Using experiment 🔬 [32m'heidi'[0m for [32m'single'[0m fitting

🚀 Starting fit process with [32m'lmfit [0m[32m([0m[32mleastsq[0m[32m)[0m[32m'[0m[33m...[0m

📈 Goodness-of-fit progress:

🏆 Best goodness-of-fit [1m([0mreduced χ²[1m)[0m is [1;36m12.75[0m at iteration [1;36m80[0m

✅ Fitting complete.

[1;36mSaving project 📦 [0m[32m'tbti_heidi'[0m[1;36m to [0m[32m'../../../projects/refine-tbti-heidi'[0m

├── 📄 project.edi

├── 📁 structures/

│   └── 📄 tbti.edi

├── 📁 experiments/

│   └── 📄 heidi.edi

├── 📁 analysis/

│   └── 📄 analysis.edi

└── 📁 reports/

    └── 📄 tbti_heidi.html

```
# Show fit results summary
project.display.fit.results()
```

⚙️ Settings used:

📋 Least-squares fit results:

📈 Refined parameters:

```
structure.show_as_text()
```

[1;36mStructure 🧩 [0m[32m'tbti'[0m[1;36m as text[0m

```
project.display.structure(struct_name='tbti')
```

[1;36mStructure 🧩 [0m[32m'tbti'[0m[1;36m [0m[1;36m([0m[1;36mAtom view type: [0m[32m'adp'[0m[1;36m)[0m

```
project.experiments.show_names()
```

[1;36mDefined experiments 🔬[0m

[1m[[0m[32m'heidi'[0m[1m][0m

```
project.display.pattern(expt_name='heidi')
```

### ADP aniso

```
structure.atom_sites['Tb'].adp_type = 'Uani'
structure.atom_sites['Ti'].adp_type = 'Uani'
structure.atom_sites['O1'].adp_type = 'Uani'
# structure.atom_sites['O2'].adp_type = 'Uani'
```

```
print(structure.atom_site_aniso.as_cif)
```

loop_
_atom_site_aniso.id
_atom_site_aniso.adp_11
_atom_site_aniso.adp_22
_atom_site_aniso.adp_33
_atom_site_aniso.adp_12
_atom_site_aniso.adp_13
_atom_site_aniso.adp_23
Tb 0.00681683 0.00681683 0.00681683 0. 0. 0.
Ti 0.00539742 0.00539742 0.00539742 0. 0. 0.
O1 0.00572628 0.00572628 0.00572628 0. 0. 0.

```
structure.atom_site_aniso['Tb'].adp_11.free = True
structure.atom_site_aniso['Tb'].adp_12.free = True
structure.atom_site_aniso['Ti'].adp_11.free = True
structure.atom_site_aniso['Ti'].adp_12.free = True
structure.atom_site_aniso['O1'].adp_11.free = True
structure.atom_site_aniso['O1'].adp_22.free = True
structure.atom_site_aniso['O1'].adp_23.free = True
# structure.atom_site_aniso['O2'].adp_11.free = True
```

```
project.analysis.fit()
```

[1;36mStandard fitting[0m

📋 Using experiment 🔬 [32m'heidi'[0m for [32m'single'[0m fitting

🚀 Starting fit process with [32m'lmfit [0m[32m([0m[32mleastsq[0m[32m)[0m[32m'[0m[33m...[0m

📈 Goodness-of-fit progress:

🏆 Best goodness-of-fit [1m([0mreduced χ²[1m)[0m is [1;36m2.94[0m at iteration [1;36m78[0m

✅ Fitting complete.

[1;36mSaving project 📦 [0m[32m'tbti_heidi'[0m[1;36m to [0m[32m'../../../projects/refine-tbti-heidi'[0m

├── 📄 project.edi

├── 📁 structures/

│   └── 📄 tbti.edi

├── 📁 experiments/

│   └── 📄 heidi.edi

├── 📁 analysis/

│   └── 📄 analysis.edi

└── 📁 reports/

    └── 📄 tbti_heidi.html

```
project.display.fit.results()
```

⚙️ Settings used:

📋 Least-squares fit results:

📈 Refined parameters:

```
project.display.fit.correlations()
```

```
project.display.pattern(expt_name='heidi')
```

```
structure.show_as_text()
```

[1;36mStructure 🧩 [0m[32m'tbti'[0m[1;36m as text[0m

### Display Structure (final)

Tb, Ti and O1 were refined with anisotropic displacements (`Uani`), so the
ADP view now draws them as probability ellipsoids, while O2 stayed isotropic
(`Uiso`) and remains a sphere — highlighting how the view changed from the
initial spheres to ellipsoids.

```
project.display.structure(struct_name='tbti')
```

[1;36mStructure 🧩 [0m[32m'tbti'[0m[1;36m [0m[1;36m([0m[1;36mAtom view type: [0m[32m'adp'[0m[1;36m)[0m

## 📊 Report

PDF generation can be enabled locally by uncommenting the line below,
but it requires Tectonic and may download a TeX bundle, so it is
disabled to keep this tutorial reproducible offline.

```
# project.report.pdf = True
project.save()
```

[1;36mSaving project 📦 [0m[32m'tbti_heidi'[0m[1;36m to [0m[32m'../../../projects/refine-tbti-heidi'[0m

├── 📄 project.edi

├── 📁 structures/

│   └── 📄 tbti.edi

├── 📁 experiments/

│   └── 📄 heidi.edi

├── 📁 analysis/

│   └── 📄 analysis.edi

└── 📁 reports/

    └── 📄 tbti_heidi.html

File: latest/tutorials/refine-yap-3k/refine-yap-3k.ipynb
```
# Check whether easydiffraction is installed; install it if needed.
# Required for remote environments such as Google Colab.
import importlib.util

if importlib.util.find_spec('easydiffraction') is None:
    %pip install easydiffraction==0.21.0
```

# Structure Refinement: YAlO3+Al2O3, SPODI

This example demonstrates a staged two-phase Rietveld refinement of
yttrium aluminium perovskite YAlO3 (or YAP) with a small Al2O3
impurity using constant wavelength neutron powder diffraction data
measured at 3 K on SPODI at MLZ.

The workflow defines both structures, configures the experiment, and
refines the cell, scale, profile, background, and atom parameters of
both phases in stages.

## 🛠️ Import Library

```
import easydiffraction as edi
```

## 📦 Define Project

### Create Project

```
project = edi.Project(
    name='yap_3k',
    description='Two-phase YAlO3 and Al2O3 refinement using 3 K data from SPODI at MLZ.',
)
```

### Save Initial Project

```
project.save_as(dir_path='projects/refine-yap-3k')
```

[1;36mSaving project 📦 [0m[32m'yap_3k'[0m[1;36m to [0m[32m'../../../projects/refine-yap-3k'[0m

├── 📄 project.edi
├── 📁 structures/
├── 📁 experiments/
├── 📁 analysis/
│   └── 📄 analysis.edi
└── 📁 reports/
    └── 📄 yap_3k.html

## 🧩 Define Structures

### Create Structure 1: YAlO3

Preserve the orthorhombic Pbnm setting used in FullProf. In
EasyDiffraction this is represented by the standard space-group
symbol `P n m a` with coordinate-system code `cab`. The cell axes and
atom coordinates below therefore stay in the original Pbnm setting.

FullProf's PCR occupancies include the site multiplicity divided by
the general-position multiplicity. Here each atom site is fully
occupied: the PCR values 0.5 for Y, Al, and O1, and 1.0 for O2, all
become an occupancy of 1.0. Displacement parameters are entered as
Biso, matching the PCR file.

```
yap_cif = """
data_yap

_cell.length_a 5.18
_cell.length_b 5.33
_cell.length_c 7.37
_cell.angle_alpha 90.
_cell.angle_beta 90.
_cell.angle_gamma 90.

_space_group.name_h_m "P n m a"
_space_group.coord_system_code cab

loop_
_atom_site.id
_atom_site.type_symbol
_atom_site.fract_x
_atom_site.fract_y
_atom_site.fract_z
_atom_site.occupancy
_atom_site.adp_iso
_atom_site.adp_type
Y  Y   0.0100  0.5500 0.2500 1.0 0.12 Biso
Al Al  0.0000  0.0000 0.0000 1.0 0.13 Biso
O1 O  -0.0800 -0.0200 0.2500 1.0 0.06 Biso
O2 O   0.2000  0.2900 0.0400 1.0 0.14 Biso
"""
```

```
project.structures.add_from_cif_str(yap_cif)
```

```
yap = project.structures['yap']
```

### Display Structure 1: YAlO3

```
yap.show_as_text()
```

[1;36mStructure 🧩 [0m[32m'yap'[0m[1;36m as text[0m

```
project.display.structure(struct_name='yap')
```

[1;36mStructure 🧩 [0m[32m'yap'[0m[1;36m [0m[1;36m([0m[1;36mAtom view type: [0m[32m'covalent'[0m[1;36m)[0m

### Create Structure 2: Al2O3

Define the corundum impurity in the hexagonal setting of R-3c. The
FullProf PCR occupancies of 2/3 for Al and 1 for O also describe fully
occupied sites. Refine its two independent cell lengths, Al z and O x
coordinates, and both Biso values, as specified by the PCR codewords.
The PCR contains a negative Al Biso. EasyDiffraction requires a
nonnegative input value, so start this parameter at 0.1 Å² and refine
it alongside O Biso.

```
alumina = edi.StructureFactory.from_scratch(name='alumina')
```

#### Set Space Group

```
alumina.space_group.name_h_m = 'R -3 c'
alumina.space_group.coord_system_code = 'h'
```

#### Set Unit Cell

```
alumina.cell.length_a = 4.75
alumina.cell.length_c = 12.95
```

#### Set Atom Sites

```
alumina.atom_sites.create(
    id='Al1',
    type_symbol='Al',
    fract_x=0.0,
    fract_y=0.0,
    fract_z=0.33351,
    occupancy=1.0,
    adp_type='Biso',
    adp_iso=0.1,
)
alumina.atom_sites.create(
    id='O1',
    type_symbol='O',
    fract_x=0.3503,
    fract_y=0.0,
    fract_z=0.25,
    occupancy=1.0,
    adp_type='Biso',
    adp_iso=1.22884,
)
```

```
project.structures.add(alumina)
```

### Display Structure 2: Al2O3

```
alumina.show_as_text()
```

[1;36mStructure 🧩 [0m[32m'alumina'[0m[1;36m as text[0m

```
project.display.structure(struct_name='alumina')
```

[1;36mStructure 🧩 [0m[32m'alumina'[0m[1;36m [0m[1;36m([0m[1;36mAtom view type: [0m[32m'covalent'[0m[1;36m)[0m

## 🔬 Define Experiment

### Download Measured Data

Download the YAlO3 + Al2O3 pattern from the EasyDiffraction online
data repository. The three columns contain 2-theta in degrees,
intensity, and its standard uncertainty. They are copied from the
original SPODI dataset without changing the measured values.

```
data_path = edi.download_data('meas-yap-spodi', destination='data')
```

[1;36mGetting data[0m[1;36m...[0m

Data [32m'meas-yap-spodi'[0m: YAlO3 + Al2O3, SPODI [1m([0mMLZ[1m)[0m, [1;36m3[0m K

✅ Data [32m'meas-yap-spodi'[0m downloaded to [32m'../../../data/meas-yap-spodi.xye'[0m

```
project.experiments.add_from_data_path(
    name='yap_3k',
    data_path=data_path,
    sample_form='powder',
    beam_mode='constant wavelength',
    radiation_probe='neutron',
)
```

[1;36mData loaded successfully[0m

Experiment 🔬 [32m'yap_3k'[0m. Number of data points: [1;36m3000[0m.

```
expt = project.experiments['yap_3k']
```

### Set Instrument

Use the neutron wavelength reported for the SPODI dataset and start
with zero 2-theta offset.

```
expt.instrument.setup_wavelength = 1.54816
expt.instrument.calib_twotheta_offset = 0.0
```

### Set Peak Profile

Use a pseudo-Voigt profile with Bérar-Baldinozzi asymmetry.

```
expt.peak.show_supported()
```

[1;36mPeak types[0m

```
expt.peak.type = 'pseudo-voigt + berar-baldinozzi asymmetry'
```

⚠️ Switching peak profile type adds these settings with defaults:
• asym_beba_a0=0.0
• asym_beba_a1=0.0
• asym_beba_b0=0.0
• asym_beba_b1=0.0

[1;36mPeak profile type for experiment [0m[32m'yap_3k'[0m[1;36m changed to[0m

pseudo-voigt + berar-baldinozzi asymmetry

```
expt.peak.broad_gauss_u = 0.04
expt.peak.broad_gauss_v = -0.05
expt.peak.broad_gauss_w = 0.10
expt.peak.broad_lorentz_x = 0.0
expt.peak.broad_lorentz_y = 0.01
```

```
expt.peak.asym_beba_a0 = 0.0
expt.peak.asym_beba_b0 = 0.0
expt.peak.asym_beba_a1 = 0.0
expt.peak.asym_beba_b1 = 0.0
```

```
expt.peak.cutoff_fwhm = 8.0
```

### Set Absorption

Apply the cylindrical-sample Hewat correction with the absorption
radius product from FullProf.

```
expt.absorption.type = 'cylinder-hewat'
expt.absorption.mu_r = 0.0221
```

[1;36mAbsorption type changed to[0m

cylinder-hewat

### Set Excluded Regions

```
expt.excluded_regions.create(id='1', start=0.0, end=4.0)
expt.excluded_regions.create(id='2', start=153.95, end=180.0)
```

### Set Background

Estimate the initial line-segment background from the measured pattern.
This first estimate does not use a calculated structural model.

```
expt.background.auto_estimate(use_model=False)
```

```
expt.background.show()
```

[1;36mLine-segment background points[0m

### Set Linked Structures

Give each phase an independent scale factor. Scale factors are fitted
intensity multipliers, rather than phase weight fractions.

```
expt.linked_structures.create(structure_id='yap', scale=30)
expt.linked_structures.create(structure_id='alumina', scale=0.1)
```

```
expt.show_as_text()
```

[1;36mExperiment 🔬 [0m[32m'yap_3k'[0m[1;36m as text[0m

## 🚀 Perform Analysis

### Display Initial Pattern

```
project.display.pattern(expt_name='yap_3k')
```

```
project.display.pattern(expt_name='yap_3k', x_min=134, x_max=146)
```

### Select Calculator

```
expt.calculator.show_supported()
```

[1;36mCalculator types[0m

```
expt.calculator.type = 'cryspy'
```

[1;36mCalculator for experiment [0m[32m'yap_3k'[0m[1;36m already set to[0m

cryspy

### Select Minimizer

```
project.analysis.minimizer.show_supported()
```

[1;36mMinimizer types[0m

```
project.analysis.minimizer.type = 'bumps (lm)'
```

⚠️ Switching minimizer type removes these settings:
• gradient_tolerance

[1;36mCurrent minimizer changed to[0m

bumps [1m([0mlm[1m)[0m

```
project.analysis.minimizer.max_iterations = 500
project.analysis.minimizer.chi_square_change_tolerance = 1e-2
```

### Perform Fit 1/3: Cell, Scale, and Background

First refine the independent cell lengths of both phases, both phase
scales, the instrument zero offset, and the automatically estimated
background intensities. Hexagonal symmetry couples the Al2O3 b length
to a, leaving only a and c independent.

```
yap.cell.length_a.free = True
yap.cell.length_b.free = True
yap.cell.length_c.free = True

alumina.cell.length_a.free = True
alumina.cell.length_c.free = True

expt.linked_structures['yap'].scale.free = True
expt.linked_structures['alumina'].scale.free = True

expt.instrument.calib_twotheta_offset.free = True

for point in expt.background:
    point.intensity.free = True
```

```
project.display.parameters.free()
```

[1;36mFree parameters for both structures [0m[1;36m([0m[1;36m🧩 data blocks[0m[1;36m)[0m[1;36m and experiments [0m[1;36m([0m[1;36m🔬 data blocks[0m[1;36m)[0m

```
project.analysis.fit()
```

[1;36mStandard fitting[0m

📋 Using experiment 🔬 [32m'yap_3k'[0m for [32m'single'[0m fitting

🚀 Starting fit process with [32m'bumps [0m[32m([0m[32mlm[0m[32m)[0m[32m'[0m[33m...[0m

📈 Goodness-of-fit progress:

🏆 Best goodness-of-fit [1m([0mreduced χ²[1m)[0m is [1;36m66.03[0m at iteration [1;36m67[0m

✅ Fitting complete.

```
project.display.fit.results()
```

⚙️ Settings used:

📋 Least-squares fit results:

📈 Refined parameters:

### Perform Fit 2/3: Peak Profile

Add the Gaussian and Lorentzian broadening and asymmetry parameters
to the refinement. The background intensities remain free.

```
expt.peak.broad_gauss_u.free = True
expt.peak.broad_gauss_v.free = True
expt.peak.broad_gauss_w.free = True
expt.peak.broad_lorentz_y.free = True

expt.peak.asym_beba_a0.free = True
# expt.peak.asym_beba_b0.free = True
# expt.peak.asym_beba_a1.free = True
expt.peak.asym_beba_b1.free = True
```

```
project.display.parameters.free()
```

[1;36mFree parameters for both structures [0m[1;36m([0m[1;36m🧩 data blocks[0m[1;36m)[0m[1;36m and experiments [0m[1;36m([0m[1;36m🔬 data blocks[0m[1;36m)[0m

```
project.analysis.fit()
```

[1;36mStandard fitting[0m

📋 Using experiment 🔬 [32m'yap_3k'[0m for [32m'single'[0m fitting

🚀 Starting fit process with [32m'bumps [0m[32m([0m[32mlm[0m[32m)[0m[32m'[0m[33m...[0m

📈 Goodness-of-fit progress:

🏆 Best goodness-of-fit [1m([0mreduced χ²[1m)[0m is [1;36m58.50[0m at iteration [1;36m69[0m

✅ Fitting complete.

```
project.display.fit.results()
```

⚙️ Settings used:

📋 Least-squares fit results:

📈 Refined parameters:

### Perform Fit 3/3: Model-Guided Background and Atom Parameters

Replace the initial background with a new estimate based on the fitted
peak model. Automatically generated points are fixed by default, so
mark their intensities free before fitting them with the atom parameters.

```
expt.background.auto_estimate(use_model=True)
```

```
expt.background.show()
```

[1;36mLine-segment background points[0m

```
for point in expt.background:
    point.intensity.free = True
```

Refine the independent Y and O coordinates in Pbnm and the
isotropic displacement parameters of both phases. Symmetry keeps Y
and O1 in YAlO3 at z = 1/4 and Al at the origin. For Al2O3, refine
Al1 z and O1 x. Occupancies remain fixed
at 1.0, and all coordinates fixed by symmetry remain fixed.

```
yap.atom_sites['Y'].fract_x.free = True
yap.atom_sites['Y'].fract_y.free = True
yap.atom_sites['O1'].fract_x.free = True
yap.atom_sites['O1'].fract_y.free = True
yap.atom_sites['O2'].fract_x.free = True
yap.atom_sites['O2'].fract_y.free = True
yap.atom_sites['O2'].fract_z.free = True

alumina.atom_sites['Al1'].fract_z.free = True
alumina.atom_sites['O1'].fract_x.free = True

for structure in (yap, alumina):
    for atom in structure.atom_sites:
        atom.adp_iso.free = True
```

```
project.display.parameters.free()
```

[1;36mFree parameters for both structures [0m[1;36m([0m[1;36m🧩 data blocks[0m[1;36m)[0m[1;36m and experiments [0m[1;36m([0m[1;36m🔬 data blocks[0m[1;36m)[0m

```
project.analysis.fit()
```

[1;36mStandard fitting[0m

📋 Using experiment 🔬 [32m'yap_3k'[0m for [32m'single'[0m fitting

🚀 Starting fit process with [32m'bumps [0m[32m([0m[32mlm[0m[32m)[0m[32m'[0m[33m...[0m

📈 Goodness-of-fit progress:

🏆 Best goodness-of-fit [1m([0mreduced χ²[1m)[0m is [1;36m9.25[0m at iteration [1;36m153[0m

✅ Fitting complete.

### Inspect Results

Review the fit statistics, refined parameters, and correlations.
Inspect the full pattern and a closer view with impurity reflections.

```
project.display.fit.results()
```

⚙️ Settings used:

📋 Least-squares fit results:

📈 Refined parameters:

```
project.display.fit.correlations()
```

```
project.display.pattern(expt_name='yap_3k')
```

```
project.display.pattern(expt_name='yap_3k', x_min=134, x_max=146)
```

## 💾 Save Project

Save the refined model and analysis results in the project directory.

```
project.save()
```

[1;36mSaving project 📦 [0m[32m'yap_3k'[0m[1;36m to [0m[32m'../../../projects/refine-yap-3k'[0m

├── 📄 project.edi
├── 📁 structures/
│   └── 📄 yap.edi
│   └── 📄 alumina.edi
├── 📁 experiments/
│   └── 📄 yap_3k.edi
├── 📁 analysis/
│   └── 📄 analysis.edi
└── 📁 reports/
    └── 📄 yap_3k.html

File: latest/tutorials/simulate-lbco-cwl/simulate-lbco-cwl.ipynb
```
# Check whether easydiffraction is installed; install it if needed.
# Required for remote environments such as Google Colab.
import importlib.util

if importlib.util.find_spec('easydiffraction') is None:
    %pip install easydiffraction==0.20.0
```

# Calculation Without Data: LBCO, CWL

This example shows how to **calculate and plot a diffraction pattern
without any measured data**. Everything the calculation needs — the
crystal structure, the instrument, the peak profile, and the
background — is defined in code, and the pattern is computed over a
calculation range instead of over loaded data points.

This is useful to preview what a candidate structure should look like,
to teach, or to generate a synthetic pattern before any measurement
exists. No data file is downloaded or loaded.

For this example, a constant-wavelength neutron powder experiment for
La0.5Ba0.5CoO3 is used.

## 🛠️ Import Library

```
import easydiffraction as edi
```

## 📦 Define Project

```
project = edi.Project(name='lbco_simulation')
```

## 🧩 Define Structure

### Download CIF file

```
structure_path = edi.download_data('struct-lbco', destination='data')
```

[1;36mGetting data[0m[1;36m...[0m

Data [32m'struct-lbco'[0m: La0.5Ba0.5CoO3 [1m([0mcrystal structure[1m)[0m

✅ Data [32m'struct-lbco'[0m already present at [32m'../../../data/struct-lbco.cif'[0m. Keeping existing.

### Add Structure from CIF

```
project.structures.add_from_cif_path(structure_path)
project.structures.show_names()

structure = project.structures['lbco']
```

[1;36mDefined structures 🧩[0m

[1m[[0m[32m'lbco'[0m[1m][0m

### Plot Structure

```
project.display.structure(struct_name='lbco')
```

[1;36mStructure 🧩 [0m[32m'lbco'[0m[1;36m [0m[1;36m([0m[1;36mAtom view type: [0m[32m'covalent'[0m[1;36m)[0m

## 🔬 Define Experiment

### Create Experiment Without Data

Instead of loading a measured data file, the 'virtual' experiment is created
directly from its type. With no measured scan present, the pattern is
later computed over the `data_range` defined below.

```
project.experiments.create(
    name='sim',
    sample_form='powder',
    beam_mode='constant wavelength',
    radiation_probe='neutron',
)
```

```
experiment = project.experiments['sim']
```

### Set Instrument

```
experiment.instrument.setup_wavelength = 1.494
```

### Set Peak Profile

```
experiment.peak.broad_gauss_u = 0.1
experiment.peak.broad_gauss_v = -0.1
experiment.peak.broad_gauss_w = 0.1
experiment.peak.broad_lorentz_y = 0.1
```

### Set Background

```
experiment.background.create(id='1', position=10, intensity=20)
experiment.background.create(id='2', position=160, intensity=20)
```

### Set Calculation Range

With no measured data, the x-grid to calculate on comes from the
`data_range` category. It already holds a sensible default window
derived from the instrument, so the experiment is calculable without
any setup. Here we change the default window as an example.

```
experiment.data_range.two_theta_min = 10.0
experiment.data_range.two_theta_max = 160.0
experiment.data_range.two_theta_inc = 0.05
```

### Set Linked Structures

```
experiment.linked_structures.create(structure_id='lbco', scale=10.0)
```

## 🚀 Perform Calculation

### Display Pattern

Plotting the pattern computes the calculated curve over the
`data_range` grid and shows a two-panel view: the calculated curve
with its background on the main panel, plus a Bragg-peaks row. There
is no measured curve or residual, because there is no measurement.

```
project.display.pattern(expt_name='sim')
```

```
project.display.pattern(expt_name='sim', x_min=30, x_max=60)
```

### Modify Parameters and Recalculate

```
structure.cell.length_a = 3.6
structure.atom_sites['O'].adp_iso = 1.2
experiment.peak.broad_lorentz_y = 0.9
```

```
project.analysis.calculate()
```

```
project.display.pattern(expt_name='sim', x_min=30, x_max=60)
```

## 💾 Save Project

```
project.save_as(dir_path='projects/simulate-lbco-cwl')
```

[1;36mSaving project 📦 [0m[32m'lbco_simulation'[0m[1;36m to [0m[32m'../../../projects/simulate-lbco-cwl'[0m

├── 📄 project.edi

├── 📁 structures/

│   └── 📄 lbco.edi

├── 📁 experiments/

│   └── 📄 sim.edi

├── 📁 analysis/

│   └── 📄 analysis.edi

└── 📁 reports/

    └── 📄 lbco_simulation.html

File: latest/verification/pd-neut-cwl_LBCO_preferred-orientation/pd-neut-cwl_LBCO_preferred-orientation.ipynb
```
# Check whether easydiffraction is installed; install it if needed.
# Required for remote environments such as Google Colab.
import importlib.util

if importlib.util.find_spec('easydiffraction') is None:
    %pip install easydiffraction==0.20.0
```

# LBCO — powder neutron CW — preferred orientation

Verifies the March-Dollase preferred-orientation correction against a
FullProf reference with orientation along [0 0 1]. The page refines
the scale because cryspy's Modified March correction is not
volume-normalised, so it differs from FullProf by a constant per-phase
scale factor (the orientation coefficient itself transfers).

```
import easydiffraction as edi
from easydiffraction import ExperimentFactory
from easydiffraction import StructureFactory
from easydiffraction.analysis import verification as verify
```

## Build the project

```
project = edi.Project()
```

## Define the structure

```
structure = StructureFactory.from_scratch(name='lbco')

structure.space_group.name_h_m = 'P m -3 m'  # FullProf Space group symbol

structure.cell.length_a = 3.890790  # FullProf a

structure.atom_sites.create(
    id='La',  # FullProf Atom
    type_symbol='La',  # FullProf Typ
    fract_x=0.0,  # FullProf X
    fract_y=0.0,  # FullProf Y
    fract_z=0.0,  # FullProf Z
    occupancy=0.5,  # FullProf Occ
    adp_type='Biso',  # FullProf Biso
    adp_iso=0.57511,  # FullProf Biso
)
structure.atom_sites.create(
    id='Ba',  # FullProf Atom
    type_symbol='Ba',  # FullProf Typ
    fract_x=0.0,  # FullProf X
    fract_y=0.0,  # FullProf Y
    fract_z=0.0,  # FullProf Z
    occupancy=0.5,  # FullProf Occ
    adp_type='Biso',  # FullProf Biso
    adp_iso=0.57511,  # FullProf Biso
)
structure.atom_sites.create(
    id='Co',  # FullProf Atom
    type_symbol='Co',  # FullProf Typ
    fract_x=0.5,  # FullProf X
    fract_y=0.5,  # FullProf Y
    fract_z=0.5,  # FullProf Z
    occupancy=1.0,  # FullProf Occ
    adp_type='Biso',  # FullProf Biso
    adp_iso=0.26023,  # FullProf Biso
)
structure.atom_sites.create(
    id='O',  # FullProf Atom
    type_symbol='O',  # FullProf Typ
    fract_x=0.0,  # FullProf X
    fract_y=0.5,  # FullProf Y
    fract_z=0.5,  # FullProf Z
    occupancy=0.97856,  # FullProf Occ
    adp_type='Biso',  # FullProf Biso
    adp_iso=1.36662,  # FullProf Biso
)

project.structures.add(structure)
```

## Load the FullProf reference

```
FULLPROF_PROJECT_DIR = 'pd-neut-cwl_lbco_preferred-orientation'
FULLPROF_PRF_FILE = 'lbco.prf'
FULLPROF_SUM_FILE = 'lbco.sum'
FULLPROF_BAC_FILE = 'lbco.bac'
FULLPROF_LABEL = verify.fullprof_label(FULLPROF_PROJECT_DIR, FULLPROF_SUM_FILE)

FULLPROF_ZERO = 0.62040  # FullProf Zero
FULLPROF_SCALE = 9.405870  # FullProf Scale
FULLPROF_WAVELENGTH = 1.494000  # FullProf Lambda
FULLPROF_U = 0.081547  # FullProf U
FULLPROF_V = -0.115345  # FullProf V
FULLPROF_W = 0.121125  # FullProf W
FULLPROF_X = 0.0  # FullProf X
FULLPROF_Y = 0.083038  # FullProf Y
FULLPROF_WDT = 30.0  # FullProf Wdt
FULLPROF_PREF_1 = 1.2  # FullProf Pref1
FULLPROF_PREF_2 = 0.3  # FullProf Pref2
FULLPROF_PR_1 = 0  # FullProf Pr1
FULLPROF_PR_2 = 0  # FullProf Pr2
FULLPROF_PR_3 = 1  # FullProf Pr3

x, calc_fullprof = verify.load_fullprof_calc_profile(
    FULLPROF_PROJECT_DIR,
    FULLPROF_PRF_FILE,
    FULLPROF_BAC_FILE,
    FULLPROF_ZERO,
)
```

## Create the experiment

```
experiment = ExperimentFactory.from_scratch(
    name='lbco',
    sample_form='powder',
    beam_mode='constant wavelength',
    radiation_probe='neutron',
    scattering_type='bragg',
)
verify.set_reference_as_measured(experiment, x, calc_fullprof)

experiment.linked_structures.create(structure_id='lbco', scale=FULLPROF_SCALE)

experiment.instrument.setup_wavelength = FULLPROF_WAVELENGTH
experiment.instrument.calib_twotheta_offset = FULLPROF_ZERO

experiment.peak.type = 'pseudo-voigt'
experiment.peak.broad_gauss_u = FULLPROF_U
experiment.peak.broad_gauss_v = FULLPROF_V
experiment.peak.broad_gauss_w = FULLPROF_W
experiment.peak.broad_lorentz_x = FULLPROF_X
experiment.peak.broad_lorentz_y = FULLPROF_Y

experiment.preferred_orientation.create(
    structure_id='lbco',
    march_r=FULLPROF_PREF_1,
    march_random_fract=FULLPROF_PREF_2,
    index_h=FULLPROF_PR_1,
    index_k=FULLPROF_PR_2,
    index_l=FULLPROF_PR_3,
)

experiment.peak.cutoff_fwhm = FULLPROF_WDT

project.experiments.add(experiment)
```

[1;36mPeak profile type for experiment [0m[32m'lbco'[0m[1;36m changed to[0m

pseudo-voigt

## edi-cryspy VS FullProf

```
experiment.calculator.type = 'cryspy'

project.analysis.calculate()
calc_ed_cryspy = experiment.data.intensity_calc
LABEL_ED_CRYSPY = verify.engine_label('cryspy')

project.display.pattern_comparison(
    'lbco',
    reference=calc_fullprof,
    candidate=calc_ed_cryspy,
    reference_label=FULLPROF_LABEL,
    candidate_label=LABEL_ED_CRYSPY,
)
```

[1;36mCalculator for experiment [0m[32m'lbco'[0m[1;36m already set to[0m

cryspy

## Fit edi-cryspy to FullProf

cryspy uses the reciprocal March coefficient (g₁ = 1/r, converted
automatically) and does not volume-normalise the correction, so it
differs from FullProf by a constant per-phase scale factor. Refining
the scale absorbs that factor and recovers the FullProf profile.

```
experiment.linked_structures['lbco'].scale.free = True

project.analysis.fit()
project.display.fit.results()

project.analysis.calculate()
calc_ed_cryspy_refined = experiment.data.intensity_calc
LABEL_ED_CRYSPY_REFINED = verify.engine_label('cryspy', note='refined')

project.display.pattern_comparison(
    'lbco',
    reference=calc_fullprof,
    candidate=calc_ed_cryspy_refined,
    reference_label=FULLPROF_LABEL,
    candidate_label=LABEL_ED_CRYSPY_REFINED,
)
```

[1;36mStandard fitting[0m

📋 Using experiment 🔬 [32m'lbco'[0m for [32m'single'[0m fitting

🚀 Starting fit process with [32m'lmfit [0m[32m([0m[32mleastsq[0m[32m)[0m[32m'[0m[33m...[0m

📈 Goodness-of-fit progress:

🏆 Best goodness-of-fit [1m([0mreduced χ²[1m)[0m is [1;36m4.07[0m at iteration [1;36m7[0m

✅ Fitting complete.

⚙️ Settings used:

📋 Least-squares fit results:

📈 Refined parameters:

## Agreement check

```
verify.assert_patterns_agree(
    [
        (f'{LABEL_ED_CRYSPY_REFINED} vs {FULLPROF_LABEL}', calc_fullprof, calc_ed_cryspy_refined),
    ],
)
```

True
