Repository: easyscience/diffraction-lib

<p>
  <picture>
    <!-- light mode logo -->
    <source media='(prefers-color-scheme: light)' srcset='https://raw.githubusercontent.com/easyscience/assets-branding/refs/heads/master/easydiffraction/logos/light.svg'>
    <!-- dark mode logo -->
    <source media='(prefers-color-scheme: dark)' srcset='https://raw.githubusercontent.com/easyscience/assets-branding/refs/heads/master/easydiffraction/logos/dark.svg'>
    <!-- default logo == light mode logo -->
  </picture>
**EasyDiffraction** is a software for calculating diffraction patterns
based on a structural model and refining its parameters against
experimental data.

<!-- HOME REPOSITORY SECTION -->

File: latest/verification/pd-neut-tof_Si_jorgensen-von-dreele/pd-neut-tof_Si_jorgensen-von-dreele.ipynb
```
# Check whether easydiffraction is installed; install it if needed.
# Required for remote environments such as Google Colab.
import importlib.util

if importlib.util.find_spec('easydiffraction') is None:
    %pip install easydiffraction==0.20.0
```

# Si — powder neutron TOF — Jorgensen-Von Dreele profile

Verifies the Jorgensen-Von Dreele pseudo-Voigt profile for a silicon
time-of-flight powder pattern.

**Reference:** the FullProf scale and all other parameters are
taken from the FullProf reference.

```
import easydiffraction as edi
from easydiffraction import ExperimentFactory
from easydiffraction import StructureFactory
from easydiffraction.analysis import verification as verify
```

## Build the project

```
project = edi.Project()
```

## Define the structure

```
structure = StructureFactory.from_scratch(name='si')

structure.space_group.name_h_m = 'F d -3 m'  # FullProf Space group symbol
structure.space_group.coord_system_code = '2'

structure.cell.length_a = 5.431342  # FullProf a

structure.atom_sites.create(
    id='Si',  # FullProf Atom
    type_symbol='Si',  # FullProf Typ
    fract_x=0.125,  # FullProf X
    fract_y=0.125,  # FullProf Y
    fract_z=0.125,  # FullProf Z
    adp_type='Biso',  # FullProf Biso
    adp_iso=0.52448,  # FullProf Biso
)

project.structures.add(structure)
```

## Load the FullProf reference

```
FULLPROF_PROJECT_DIR = 'pd-neut-tof_si_jorgensen-von-dreele'
FULLPROF_PRF_FILE = 'arg_si.prf'
FULLPROF_SUM_FILE = 'arg_si.sum'
FULLPROF_BAC_FILE = 'arg_si.bac'
FULLPROF_LABEL = verify.fullprof_label(FULLPROF_PROJECT_DIR, FULLPROF_SUM_FILE)

FULLPROF_ZERO = -9.18766  # FullProf Zero
FULLPROF_SCALE = 388.8488  # FullProf Scale
FULLPROF_TWOTHETA_BANK = 144.845  # FullProf 2ThetaBank
FULLPROF_DTT1 = 7476.91016  # FullProf Dtt1
FULLPROF_DTT2 = -1.54  # FullProf Dtt2
FULLPROF_SIGMA_0 = 3.5544  # FullProf Sigma-0
FULLPROF_SIGMA_1 = 33.0419  # FullProf Sigma-1
FULLPROF_SIGMA_2 = 0.0  # FullProf Sigma-2
FULLPROF_GAMMA_0 = 0.0  # FullProf Gamma-0
FULLPROF_GAMMA_1 = 2.5430  # FullProf Gamma-1
FULLPROF_GAMMA_2 = 0.0  # FullProf Gamma-2
FULLPROF_ALPHA_0 = 0.0  # FullProf alph0
FULLPROF_ALPHA_1 = 0.597100  # FullProf alph1
FULLPROF_BETA_0 = 0.042210  # FullProf beta0
FULLPROF_BETA_1 = 0.009460  # FullProf beta1
FULLPROF_WDT = 8.2  # FullProf Wdt

x, calc_fullprof = verify.load_fullprof_calc_profile(
    FULLPROF_PROJECT_DIR,
    FULLPROF_PRF_FILE,
    FULLPROF_BAC_FILE,
    FULLPROF_ZERO,
)
```

## Create the experiment

```
experiment = ExperimentFactory.from_scratch(
    name='si',
    sample_form='powder',
    beam_mode='time-of-flight',
    radiation_probe='neutron',
    scattering_type='bragg',
)
verify.set_reference_as_measured(experiment, x, calc_fullprof)

experiment.linked_structures.create(structure_id='si', scale=FULLPROF_SCALE)

experiment.instrument.setup_twotheta_bank = FULLPROF_TWOTHETA_BANK
experiment.instrument.calib_d_to_tof_offset = FULLPROF_ZERO
experiment.instrument.calib_d_to_tof_linear = FULLPROF_DTT1
experiment.instrument.calib_d_to_tof_quadratic = FULLPROF_DTT2

experiment.peak.type = 'jorgensen-von-dreele'
experiment.peak.broad_gauss_sigma_0 = FULLPROF_SIGMA_0
experiment.peak.broad_gauss_sigma_1 = FULLPROF_SIGMA_1
experiment.peak.broad_gauss_sigma_2 = FULLPROF_SIGMA_2
experiment.peak.broad_lorentz_gamma_0 = FULLPROF_GAMMA_0
experiment.peak.broad_lorentz_gamma_1 = FULLPROF_GAMMA_1
experiment.peak.broad_lorentz_gamma_2 = FULLPROF_GAMMA_2
experiment.peak.rise_alpha_0 = FULLPROF_ALPHA_0
experiment.peak.rise_alpha_1 = FULLPROF_ALPHA_1
experiment.peak.decay_beta_0 = FULLPROF_BETA_0
experiment.peak.decay_beta_1 = FULLPROF_BETA_1

experiment.excluded_regions.create(id='1', start=0, end=5000)
experiment.excluded_regions.create(id='2', start=10000, end=100000)

experiment.peak.cutoff_fwhm = FULLPROF_WDT

project.experiments.add(experiment)
```

⚠️ Switching peak profile type adds these settings with defaults:                                                                 
   • broad_lorentz_gamma_0=0.0                                                                                                    
   • broad_lorentz_gamma_1=0.0                                                                                                    
   • broad_lorentz_gamma_2=0.0                                                                                                    
   • broad_lorentz_size=0.0                                                                                                       
   • broad_lorentz_strain=0.0

[1;36mPeak profile type for experiment [0m[32m'si'[0m[1;36m changed to[0m

jorgensen-von-dreele

## edi-cryspy VS FullProf

```
experiment.calculator.type = 'cryspy'

experiment.linked_structures['si'].scale = FULLPROF_SCALE

project.analysis.calculate()
calc_ed_cryspy = experiment.data.intensity_calc
LABEL_ED_CRYSPY = verify.engine_label('cryspy')

project.display.pattern_comparison(
    'si',
    reference=calc_fullprof,
    candidate=calc_ed_cryspy,
    reference_label=FULLPROF_LABEL,
    candidate_label=LABEL_ED_CRYSPY,
)
```

[1;36mCalculator for experiment [0m[32m'si'[0m[1;36m already set to[0m

cryspy

## Agreement check

```
verify.assert_patterns_agree(
    [
        (
            f'{LABEL_ED_CRYSPY} vs {FULLPROF_LABEL}',
            verify.restrict_to_included(experiment, calc_fullprof),
            calc_ed_cryspy,
        ),
    ],
)
```

True

```

```

File: latest/verification/pd-neut-tof_Si_jorgensen/pd-neut-tof_Si_jorgensen.ipynb
```
# Check whether easydiffraction is installed; install it if needed.
# Required for remote environments such as Google Colab.
import importlib.util

if importlib.util.find_spec('easydiffraction') is None:
    %pip install easydiffraction==0.20.0
```

# Si — powder neutron TOF — Jorgensen profile

Verifies the Jorgensen back-to-back exponential profile for a silicon
time-of-flight powder pattern.

**Reference:** the FullProf scale and all other parameters are
taken from the FullProf reference.

```
import easydiffraction as edi
from easydiffraction import ExperimentFactory
from easydiffraction import StructureFactory
from easydiffraction.analysis import verification as verify
```

## Build the project

```
project = edi.Project()
```

## Define the structure

```
structure = StructureFactory.from_scratch(name='si')

structure.space_group.name_h_m = 'F d -3 m'  # FullProf Space group symbol
structure.space_group.coord_system_code = '2'

structure.cell.length_a = 5.432382  # FullProf a

structure.atom_sites.create(
    id='Si',  # FullProf Atom
    type_symbol='Si',  # FullProf Typ
    fract_x=0.125,  # FullProf X
    fract_y=0.125,  # FullProf Y
    fract_z=0.125,  # FullProf Z
    adp_type='Biso',  # FullProf Biso
    adp_iso=0.54095,  # FullProf Biso
)

project.structures.add(structure)
```

## Load the FullProf reference

```
FULLPROF_PROJECT_DIR = 'pd-neut-tof_si_jorgensen'
FULLPROF_PRF_FILE = 'arg_si.prf'
FULLPROF_SUM_FILE = 'arg_si.sum'
FULLPROF_BAC_FILE = 'arg_si.bac'
FULLPROF_LABEL = verify.fullprof_label(FULLPROF_PROJECT_DIR, FULLPROF_SUM_FILE)

FULLPROF_ZERO = -8.56733  # FullProf Zero
FULLPROF_SCALE = 381.3153  # FullProf Scale
FULLPROF_TWOTHETA_BANK = 144.845  # FullProf 2ThetaBank
FULLPROF_DTT1 = 7476.91016  # FullProf Dtt1
FULLPROF_DTT2 = -1.54  # FullProf Dtt2
FULLPROF_SIGMA_0 = 5.0790  # FullProf Sigma-0
FULLPROF_SIGMA_1 = 29.6492  # FullProf Sigma-1
FULLPROF_SIGMA_2 = 0.0  # FullProf Sigma-2
FULLPROF_ALPHA_0 = 0.0  # FullProf alph0
FULLPROF_ALPHA_1 = 0.235422  # FullProf alph1
FULLPROF_BETA_0 = 0.038020  # FullProf beta0
FULLPROF_BETA_1 = 0.010902  # FullProf beta1
FULLPROF_WDT = 30.0  # FullProf Wdt

x, calc_fullprof = verify.load_fullprof_calc_profile(
    FULLPROF_PROJECT_DIR,
    FULLPROF_PRF_FILE,
    FULLPROF_BAC_FILE,
    FULLPROF_ZERO,
)
```

## Create the experiment

```
experiment = ExperimentFactory.from_scratch(
    name='si',
    sample_form='powder',
    beam_mode='time-of-flight',
    radiation_probe='neutron',
    scattering_type='bragg',
)
verify.set_reference_as_measured(experiment, x, calc_fullprof)

experiment.linked_structures.create(structure_id='si', scale=FULLPROF_SCALE)

experiment.instrument.setup_twotheta_bank = FULLPROF_TWOTHETA_BANK
experiment.instrument.calib_d_to_tof_offset = FULLPROF_ZERO
experiment.instrument.calib_d_to_tof_linear = FULLPROF_DTT1
experiment.instrument.calib_d_to_tof_quadratic = FULLPROF_DTT2

experiment.peak.type = 'jorgensen'
experiment.peak.broad_gauss_sigma_0 = FULLPROF_SIGMA_0
experiment.peak.broad_gauss_sigma_1 = FULLPROF_SIGMA_1
experiment.peak.broad_gauss_sigma_2 = FULLPROF_SIGMA_2
experiment.peak.rise_alpha_0 = FULLPROF_ALPHA_0
experiment.peak.rise_alpha_1 = FULLPROF_ALPHA_1
experiment.peak.decay_beta_0 = FULLPROF_BETA_0
experiment.peak.decay_beta_1 = FULLPROF_BETA_1

experiment.excluded_regions.create(id='1', start=0, end=5000)
experiment.excluded_regions.create(id='2', start=10000, end=100000)

experiment.peak.cutoff_fwhm = FULLPROF_WDT

project.experiments.add(experiment)
```

[1;36mPeak profile type for experiment [0m[32m'si'[0m[1;36m changed to[0m

jorgensen

## edi-cryspy VS FullProf

```
experiment.calculator.type = 'cryspy'

experiment.linked_structures['si'].scale = FULLPROF_SCALE

project.analysis.calculate()
calc_ed_cryspy = experiment.data.intensity_calc
LABEL_ED_CRYSPY = verify.engine_label('cryspy')

project.display.pattern_comparison(
    'si',
    reference=calc_fullprof,
    candidate=calc_ed_cryspy,
    reference_label=FULLPROF_LABEL,
    candidate_label=LABEL_ED_CRYSPY,
)
```

[1;36mCalculator for experiment [0m[32m'si'[0m[1;36m already set to[0m

cryspy

## Agreement check

```
verify.assert_patterns_agree(
    [
        (
            f'{LABEL_ED_CRYSPY} vs {FULLPROF_LABEL}',
            verify.restrict_to_included(experiment, calc_fullprof),
            calc_ed_cryspy,
        ),
    ],
)
```

True

File: latest/verification/pd-xray-cwl_LiF_doublet/pd-xray-cwl_LiF_doublet.ipynb
```
# Check whether easydiffraction is installed; install it if needed.
# Required for remote environments such as Google Colab.
import importlib.util

if importlib.util.find_spec('easydiffraction') is None:
    %pip install easydiffraction==0.20.0
```

# LiF — powder X-ray CW — doublet

Verifies Cu Kα₁/Kα₂ doublet handling on the LiF pseudo-Voigt
reference.

**Note:** the Kα₁/Kα₂ doublet is produced by an EasyDiffraction-level
implementation on top of the calculation engine — the engine is run
twice (at λ₁ and λ₂) and the two patterns are summed by the intensity
ratio — because neither cryspy nor the CFL-based crysfml API computes
the doublet natively.

**Refinement:** none — every parameter is taken from the FullProf
reference; only the calculated patterns are compared.

```
import easydiffraction as edi
from easydiffraction import ExperimentFactory
from easydiffraction import StructureFactory
from easydiffraction.analysis import verification as verify
```

## Build the project

```
project = edi.Project()
```

## Define the structure

```
structure = StructureFactory.from_scratch(name='lif')

structure.space_group.name_h_m = 'F m -3 m'  # FullProf Space group symbol
structure.cell.length_a = 4.026700  # FullProf a

structure.atom_sites.create(
    id='Li1',  # FullProf Atom
    type_symbol='Li',  # FullProf Typ
    fract_x=0.0,  # FullProf X
    fract_y=0.0,  # FullProf Y
    fract_z=0.0,  # FullProf Z
    adp_type='Biso',  # FullProf Biso
    adp_iso=1.20000,  # FullProf Biso
)
structure.atom_sites.create(
    id='F1',  # FullProf Atom
    type_symbol='F',  # FullProf Typ
    fract_x=0.5,  # FullProf X
    fract_y=0.5,  # FullProf Y
    fract_z=0.5,  # FullProf Z
    adp_type='Biso',  # FullProf Biso
    adp_iso=0.80000,  # FullProf Biso
)

project.structures.add(structure)
```

## Load the FullProf reference

```
FULLPROF_PROJECT_DIR = 'pd-xray-cwl_lif'
FULLPROF_PRF_FILE = 'lif_doublet_unpolarized.prf'
FULLPROF_SUM_FILE = 'lif_doublet_unpolarized.sum'
FULLPROF_BAC_FILE = 'lif_doublet_unpolarized.bac'
FULLPROF_LABEL = verify.fullprof_label(FULLPROF_PROJECT_DIR, FULLPROF_SUM_FILE)

FULLPROF_ZERO = 0.0  # FullProf Zero
FULLPROF_SCALE = 0.01  # FullProf Scale
FULLPROF_WAVELENGTH_1 = 1.540560  # FullProf Lambda1
FULLPROF_WAVELENGTH_2 = 1.544400  # FullProf Lambda2
FULLPROF_WAVELENGTH_2_TO_1_RATIO = 0.50000  # FullProf Ratio
FULLPROF_U = 0.048457  # FullProf U
FULLPROF_V = -0.083053  # FullProf V
FULLPROF_W = 0.040000  # FullProf W
FULLPROF_X = 0.0  # FullProf X
FULLPROF_Y = 0.049268  # FullProf Y
FULLPROF_WDT = 48.0  # FullProf Wdt

x, calc_fullprof = verify.load_fullprof_calc_profile(
    FULLPROF_PROJECT_DIR,
    FULLPROF_PRF_FILE,
    FULLPROF_BAC_FILE,
    FULLPROF_ZERO,
)
```

## Create the experiment

```
experiment = ExperimentFactory.from_scratch(
    name='lif',
    sample_form='powder',
    beam_mode='constant wavelength',
    radiation_probe='xray',
    scattering_type='bragg',
)
verify.set_reference_as_measured(experiment, x, calc_fullprof)

experiment.linked_structures.create(structure_id='lif', scale=FULLPROF_SCALE)

experiment.instrument.setup_wavelength = FULLPROF_WAVELENGTH_1
experiment.instrument.setup_wavelength_2 = FULLPROF_WAVELENGTH_2
experiment.instrument.setup_wavelength_2_to_1_ratio = FULLPROF_WAVELENGTH_2_TO_1_RATIO
experiment.instrument.calib_twotheta_offset = FULLPROF_ZERO

experiment.peak.type = 'pseudo-voigt'
experiment.peak.broad_gauss_u = FULLPROF_U
experiment.peak.broad_gauss_v = FULLPROF_V
experiment.peak.broad_gauss_w = FULLPROF_W
experiment.peak.broad_lorentz_x = FULLPROF_X
experiment.peak.broad_lorentz_y = FULLPROF_Y

experiment.peak.cutoff_fwhm = FULLPROF_WDT

project.experiments.add(experiment)
```

[1;36mPeak profile type for experiment [0m[32m'lif'[0m[1;36m changed to[0m

pseudo-voigt

## edi-cryspy VS FullProf

```
experiment.calculator.type = 'cryspy'

project.analysis.calculate()
calc_ed_cryspy = experiment.data.intensity_calc
LABEL_ED_CRYSPY = verify.engine_label('cryspy')

project.display.pattern_comparison(
    'lif',
    reference=calc_fullprof,
    candidate=calc_ed_cryspy,
    reference_label=FULLPROF_LABEL,
    candidate_label=LABEL_ED_CRYSPY,
)
```

[1;36mCalculator for experiment [0m[32m'lif'[0m[1;36m already set to[0m

cryspy

## Agreement check

```
# cryspy matches FullProf, so it is gated as a regression test.
verify.assert_patterns_agree(
    [
        (f'{LABEL_ED_CRYSPY} vs {FULLPROF_LABEL}', calc_fullprof, calc_ed_cryspy),
    ],
)
```

True

```

```

File: latest/verification/sc-neut-cwl_Tb2Ti2O7_anisotropic-adp/sc-neut-cwl_Tb2Ti2O7_anisotropic-adp.ipynb
```
# Check whether easydiffraction is installed; install it if needed.
# Required for remote environments such as Google Colab.
import importlib.util

if importlib.util.find_spec('easydiffraction') is None:
    %pip install easydiffraction==0.20.0
```

# Tb2Ti2O7 - single-crystal neutron CW - anisotropic ADPs

Verifies calculated F2 values for a no-extinction neutron
single-crystal reference with anisotropic ADPs.

**Refinement:** the overall scale only; all other parameters are
taken from the FullProf reference.

```
import easydiffraction as edi
from easydiffraction import ExperimentFactory
from easydiffraction import StructureFactory
from easydiffraction.analysis import verification as verify
```

## Build the project

```
project = edi.Project()
```

## Define the structure

```
structure = StructureFactory.from_scratch(name='tbti')

structure.space_group.name_h_m = 'F d -3 m'  # FullProf Space group symbol

structure.cell.length_a = 10.130  # FullProf a

# Anisotropic sites carry the FullProf beta tensor directly: ``adp_type``
# is set to ``'beta'`` and the dimensionless beta components are assigned
# verbatim. F d -3 m is cubic, so site symmetry links the remaining beta
# components and only the independent ones are set. FullProf occupancy is
# the site multiplicity over the general multiplicity; CIF/EasyDiffraction
# use 1.0 for a fully occupied site.
structure.atom_sites.create(
    id='Tb',  # FullProf Atom
    type_symbol='Tb',  # FullProf Typ
    fract_x=0.5,  # FullProf X
    fract_y=0.5,  # FullProf Y
    fract_z=0.5,  # FullProf Z
    adp_type='beta',  # FullProf beta tensor
)
aniso = structure.atom_site_aniso['Tb']
aniso.adp_11 = 0.00098991673  # FullProf beta11
aniso.adp_12 = -0.00047650724  # FullProf beta12

structure.atom_sites.create(
    id='Ti',  # FullProf Atom
    type_symbol='Ti',  # FullProf Typ
    fract_x=0.0,  # FullProf X
    fract_y=0.0,  # FullProf Y
    fract_z=0.0,  # FullProf Z
    adp_type='beta',  # FullProf beta tensor
)
aniso = structure.atom_site_aniso['Ti']
aniso.adp_11 = 0.00090989727  # FullProf beta11
aniso.adp_12 = -0.00016990340  # FullProf beta12

structure.atom_sites.create(
    id='O1',  # FullProf Atom
    type_symbol='O',  # FullProf Typ
    fract_x=0.32804,  # FullProf X
    fract_y=0.125,  # FullProf Y
    fract_z=0.125,  # FullProf Z
    adp_type='beta',  # FullProf beta tensor
)
aniso = structure.atom_site_aniso['O1']
aniso.adp_11 = 0.0012294180  # FullProf beta11
aniso.adp_22 = 0.00078215479  # FullProf beta22
aniso.adp_23 = 0.00041246481  # FullProf beta23

structure.atom_sites.create(
    id='O2',  # FullProf Atom
    type_symbol='O',  # FullProf Typ
    fract_x=0.375,  # FullProf X
    fract_y=0.375,  # FullProf Y
    fract_z=0.375,  # FullProf Z
    adp_type='beta',  # FullProf beta tensor
)
aniso = structure.atom_site_aniso['O2']
aniso.adp_11 = 0.00060762477  # FullProf beta11

project.structures.add(structure)
```

```
structure.show_as_text()
```

[1;36mStructure 🧩 [0m[32m'tbti'[0m[1;36m as text[0m

## Load the FullProf reference

```
FULLPROF_PROJECT_DIR = 'sc-neut-cwl_tbti_anisotropic-adp'
FULLPROF_OUT_FILE = 'tbti.out'
FULLPROF_SCALE = 4.600  # FullProf Scale
FULLPROF_WAVELENGTH = 0.7930  # FullProf Lambda

f2calc = verify.load_fullprof_sc_f2calc(FULLPROF_PROJECT_DIR, FULLPROF_OUT_FILE)
FULLPROF_LABEL = verify.fullprof_label(FULLPROF_PROJECT_DIR, FULLPROF_OUT_FILE)
```

## Create the experiment

```
experiment = ExperimentFactory.from_scratch(
    name='tbti',
    sample_form='single crystal',
    beam_mode='constant wavelength',
    radiation_probe='neutron',
    scattering_type='bragg',
)

experiment.linked_structure.structure_id = 'tbti'
experiment.linked_structure.scale = FULLPROF_SCALE
experiment.instrument.setup_wavelength = FULLPROF_WAVELENGTH

verify.set_reference_reflections(experiment, f2calc)

project.experiments.add(experiment)
```

## edi-cryspy VS FullProf

```
calc_ed_cryspy = verify.calculate_reflections(project, experiment, 'cryspy')
LABEL_ED_CRYSPY = verify.engine_label('cryspy')
reference, candidate = verify.align_reflections(f2calc, calc_ed_cryspy)

project.display.reflection_comparison(
    'tbti',
    reference=reference,
    candidate=candidate,
    reference_label=FULLPROF_LABEL,
    candidate_label=LABEL_ED_CRYSPY,
)
```

[1;36mCalculator for experiment [0m[32m'tbti'[0m[1;36m already set to[0m

cryspy

## Fit edi-cryspy to FullProf

```
experiment.calculator.type = 'cryspy'

experiment.linked_structure.scale.free = True

project.analysis.fit()
project.display.fit.results()

calc_ed_cryspy_refined = verify.calculate_reflections(project, experiment, 'cryspy')
LABEL_ED_CRYSPY_REFINED = verify.engine_label('cryspy', note='scale only')
reference_refined, candidate_refined = verify.align_reflections(f2calc, calc_ed_cryspy_refined)

project.display.reflection_comparison(
    'tbti',
    reference=reference_refined,
    candidate=candidate_refined,
    reference_label=FULLPROF_LABEL,
    candidate_label=LABEL_ED_CRYSPY_REFINED,
)

verify.report_refinement_closeness(
    reference,
    candidate,
    candidate_refined,
)
```

[1;36mCalculator for experiment [0m[32m'tbti'[0m[1;36m already set to[0m

cryspy

[1;36mStandard fitting[0m

📋 Using experiment 🔬 [32m'tbti'[0m for [32m'single'[0m fitting

🚀 Starting fit process with [32m'lmfit [0m[32m([0m[32mleastsq[0m[32m)[0m[32m'[0m[33m...[0m

📈 Goodness-of-fit progress:

🏆 Best goodness-of-fit [1m([0mreduced χ²[1m)[0m is [1;36m0.20[0m at iteration [1;36m7[0m

✅ Fitting complete.

⚙️ Settings used:

📋 Least-squares fit results:

📈 Refined parameters:

[1;36mCalculator for experiment [0m[32m'tbti'[0m[1;36m already set to[0m

cryspy

## Agreement check

```
verify.assert_patterns_agree([
    (f'{LABEL_ED_CRYSPY_REFINED} vs {FULLPROF_LABEL}', reference_refined, candidate_refined),
])
```

True

File: latest/verification/sc-neut-tof_taurine_basic/sc-neut-tof_taurine_basic.ipynb
```
# Check whether easydiffraction is installed; install it if needed.
# Required for remote environments such as Google Colab.
import importlib.util

if importlib.util.find_spec('easydiffraction') is None:
    %pip install easydiffraction==0.20.0
```

# Taurine - single-crystal neutron TOF - basic

Verifies calculated F2 values for a no-extinction neutron
single-crystal time-of-flight baseline with isotropic ADPs.

**Refinement:** the overall scale only; all other parameters are
taken from the FullProf reference. Extinction is set to zero in the
FullProf model so the comparison focuses on the structure-factor
physics shared by cryspy and FullProf.

```
import easydiffraction as edi
from easydiffraction import ExperimentFactory
from easydiffraction import StructureFactory
from easydiffraction.analysis import verification as verify
```

## Build the project

```
project = edi.Project()
```

## Define the structure

```
structure = StructureFactory.from_scratch(name='taurine')

structure.space_group.name_h_m = 'P 21/c'  # FullProf Space group symbol

structure.cell.length_a = 5.272901  # FullProf a
structure.cell.length_b = 11.656488  # FullProf b
structure.cell.length_c = 7.838297  # FullProf c
structure.cell.angle_beta = 94.010994  # FullProf beta

# fmt: off
_ATOMS = [
    ('S1', 'S', 0.19448, 0.35173, 0.34730, 1.37018),
    ('O1', 'O', 0.31207, 0.23951, 0.35143, 2.68011),
    ('O2', 'O', -0.05909, 0.33563, 0.29636, 3.50515),
    ('O3', 'O', 0.22105, 0.41215, 0.50573, 1.83513),
    ('N1', 'N', 0.26340, 0.62808, 0.33048, 2.07364),
    ('H1', 'H', 0.12861, 0.58669, 0.41769, 3.31527),
    ('H2', 'H', 0.18953, 0.71385, 0.31124, 4.46988),
    ('H3', 'H', 0.43970, 0.62023, 0.34592, 4.34151),
    ('C1', 'C', 0.34384, 0.44116, 0.20155, 1.73667),
    ('H11', 'H', 0.55246, 0.43345, 0.24304, 3.32279),
    ('H12', 'H', 0.32537, 0.38970, 0.08264, 3.05746),
    ('C2', 'C', 0.20029, 0.55716, 0.18272, 1.66017),
    ('H21', 'H', 0.27650, 0.60004, 0.07688, 2.15403),
    ('H22', 'H', -0.00383, 0.54767, 0.15762, 4.71303),
]
# fmt: on

for _id, _type, _x, _y, _z, _biso in _ATOMS:
    structure.atom_sites.create(
        id=_id,  # FullProf Atom
        type_symbol=_type,  # FullProf Typ
        fract_x=_x,  # FullProf X
        fract_y=_y,  # FullProf Y
        fract_z=_z,  # FullProf Z
        adp_type='Biso',  # FullProf Biso
        adp_iso=_biso,  # FullProf Biso
    )

project.structures.add(structure)
```

```
structure.show_as_text()
```

[1;36mStructure 🧩 [0m[32m'taurine'[0m[1;36m as text[0m

## Load the FullProf reference

```
FULLPROF_PROJECT_DIR = 'sc-neut-tof_taurine_basic'
FULLPROF_OUT_FILE = 'taurine.out'
FULLPROF_SCALE = 2.711  # FullProf Scale

f2calc = verify.load_fullprof_sc_f2calc(FULLPROF_PROJECT_DIR, FULLPROF_OUT_FILE)
FULLPROF_LABEL = verify.fullprof_label(FULLPROF_PROJECT_DIR, FULLPROF_OUT_FILE)
```

## Create the experiment

```
experiment = ExperimentFactory.from_scratch(
    name='taurine',
    sample_form='single crystal',
    beam_mode='time-of-flight',
    radiation_probe='neutron',
    scattering_type='bragg',
)

experiment.linked_structure.structure_id = 'taurine'
experiment.linked_structure.scale = FULLPROF_SCALE

verify.set_reference_reflections(experiment, f2calc)

project.experiments.add(experiment)
```

## edi-cryspy VS FullProf

```
calc_ed_cryspy = verify.calculate_reflections(project, experiment, 'cryspy')
LABEL_ED_CRYSPY = verify.engine_label('cryspy')
reference, candidate = verify.align_reflections(f2calc, calc_ed_cryspy)

project.display.reflection_comparison(
    'taurine',
    reference=reference,
    candidate=candidate,
    reference_label=FULLPROF_LABEL,
    candidate_label=LABEL_ED_CRYSPY,
)
```

[1;36mCalculator for experiment [0m[32m'taurine'[0m[1;36m already set to[0m

cryspy

## Fit edi-cryspy to FullProf

```
experiment.calculator.type = 'cryspy'

experiment.linked_structure.scale.free = True

project.analysis.fit()
project.display.fit.results()

calc_ed_cryspy_refined = verify.calculate_reflections(project, experiment, 'cryspy')
LABEL_ED_CRYSPY_REFINED = verify.engine_label('cryspy', note='scale only')
reference_refined, candidate_refined = verify.align_reflections(f2calc, calc_ed_cryspy_refined)

project.display.reflection_comparison(
    'taurine',
    reference=reference_refined,
    candidate=candidate_refined,
    reference_label=FULLPROF_LABEL,
    candidate_label=LABEL_ED_CRYSPY_REFINED,
)

verify.report_refinement_closeness(
    reference,
    candidate,
    candidate_refined,
)
```

[1;36mCalculator for experiment [0m[32m'taurine'[0m[1;36m already set to[0m

cryspy

[1;36mStandard fitting[0m

📋 Using experiment 🔬 [32m'taurine'[0m for [32m'single'[0m fitting

🚀 Starting fit process with [32m'lmfit [0m[32m([0m[32mleastsq[0m[32m)[0m[32m'[0m[33m...[0m

📈 Goodness-of-fit progress:

🏆 Best goodness-of-fit [1m([0mreduced χ²[1m)[0m is [1;36m0.00[0m at iteration [1;36m7[0m

✅ Fitting complete.

⚙️ Settings used:

📋 Least-squares fit results:

📈 Refined parameters:

[1;36mCalculator for experiment [0m[32m'taurine'[0m[1;36m already set to[0m

cryspy

## Agreement check

```
verify.assert_patterns_agree([
    (f'{LABEL_ED_CRYSPY_REFINED} vs {FULLPROF_LABEL}', reference_refined, candidate_refined),
])
```

True

File: latest/tutorials/exercise-refine-si-lbco/exercise-refine-si-lbco.ipynb (part 2 of 2)
```
#### Exercise 5.1: Set Free Parameters

Select the initial set of parameters to be refined during the fitting
process.

**Hint:**

You can start with the scale factor and the background points, as in
the Si fit.

**Solution:**

```
project_2.experiments['sim_lbco'].linked_structures['lbco'].scale.free = True

for line_segment in project_2.experiments['sim_lbco'].background:
    line_segment.intensity.free = True
```

#### Exercise 5.2: Run Fitting

Visualize the measured and calculated diffraction patterns before
fitting and then run the fitting process.

**Hint:**

Use the `pattern` method of the project's `display` facade to
visualize the measured and calculated diffraction patterns before
fitting. Then, use the `fit` method of the `analysis` object of the
project to perform the fitting process.

**Solution:**

```
project_2.display.pattern(expt_name='sim_lbco')

project_2.analysis.fit()
project_2.display.fit.results()
```

[1;36mStandard fitting[0m

📋 Using experiment 🔬 [32m'sim_lbco'[0m for [32m'single'[0m fitting

🚀 Starting fit process with [32m'lmfit [0m[32m([0m[32mleastsq[0m[32m)[0m[32m'[0m[33m...[0m

📈 Goodness-of-fit progress:

🏆 Best goodness-of-fit [1m([0mreduced χ²[1m)[0m is [1;36m70.26[0m at iteration [1;36m12[0m

✅ Fitting complete.

⚙️ Settings used:

📋 Least-squares fit results:

📈 Refined parameters:

#### Exercise 5.3: Find the Misfit in the Fit

Visualize the measured and calculated diffraction patterns after the
fit. As you can see, the fit shows noticeable discrepancies. If you
zoom in on different regions of the pattern, you will observe that all
the calculated peaks are shifted to the left.

What could be the reason for the misfit?

**Hint:**

Consider the following options:
1. The conversion parameters from TOF to d-spacing are not correct.
2. The lattice parameters of the LBCO phase are not correct.
3. The peak profile parameters are not correct.
4. The background points are not correct.

**Solution:**


1. ❌ The conversion parameters from TOF to d-spacing were set based
on the data reduction step. While they are specific to each dataset
and thus differ from those used for the Si data, the full reduction
workflow has already been validated with the Si fit. Therefore, they
are not the cause of the misfit in this case.
2. ✅ The lattice parameters of the LBCO phase were set based on the
CIF data, which is a good starting point, but they are not necessarily
as accurate as needed for the fit. The lattice parameters may need to
be refined.
3. ❌ The peak profile parameters do not change the position of the
peaks, but rather their shape.
4. ❌ The background points affect the background level, but not the
peak positions.

```
project_2.display.pattern(expt_name='sim_lbco')
```

#### Exercise 5.4: Refine the LBCO Lattice Parameter

To improve the fit, refine the lattice parameters of the LBCO phase.

**Hint:**

To achieve this, we will set the `free` attribute of the `length_a`
parameter of the LBCO cell to `True`.

LBCO has a cubic crystal structure (space group `P m -3 m`), which
means that `length_b` and `length_c` are constrained to be equal to
`length_a`. Therefore, only `length_a` needs to be refined; the other
two will be updated automatically. All cell angles are fixed at 90°,
so they do not require refinement.

**Solution:**

```
project_2.structures['lbco'].cell.length_a.free = True

project_2.analysis.fit()
project_2.display.fit.results()

project_2.display.pattern(expt_name='sim_lbco')
```

[1;36mStandard fitting[0m

📋 Using experiment 🔬 [32m'sim_lbco'[0m for [32m'single'[0m fitting

🚀 Starting fit process with [32m'lmfit [0m[32m([0m[32mleastsq[0m[32m)[0m[32m'[0m[33m...[0m

📈 Goodness-of-fit progress:

🏆 Best goodness-of-fit [1m([0mreduced χ²[1m)[0m is [1;36m4.84[0m at iteration [1;36m53[0m

✅ Fitting complete.

⚙️ Settings used:

📋 Least-squares fit results:

📈 Refined parameters:

One of the main goals of this study was to refine the lattice
parameter of the LBCO phase. As shown in the updated fit results, the
overall fit has improved significantly, even though the change in cell
length is less than 1% of the initial value. This demonstrates how
even a small adjustment to the lattice parameter can have a
substantial impact on the quality of the fit.

#### Exercise 5.5: Display Fit Results (d-spacing)

Plot measured vs calculated diffraction patterns in d-spacing instead
of TOF.

**Hint:**

Use the `pattern` method of the project's `display` facade and set
`x='d_spacing'`.

**Solution:**

```
project_2.display.pattern(expt_name='sim_lbco', x='d_spacing')
```

#### Exercise 5.6: Refine the Peak Profile Parameters

As you can see, the fit is now relatively good and the peak positions
are much closer to the measured data.

Peak-profile parameters contain contributions from both the instrument
and the sample. They can therefore differ between samples measured on
the same instrument.

Instrumental resolution is usually determined by measuring a standard
sample. Instrument scientists may provide the resulting resolution
parameters in a separate file, allowing the sample-dependent
contribution to be refined relative to those values.

In this example, we instead use the values obtained from the previous
Si fit as starting values. Although these values are reasonable and
provide a good
starting point for the fit, they are not necessarily optimal for the
LBCO phase. This can be seen while inspecting the individual peaks in
the diffraction pattern. For example, the calculated curve does not
perfectly describe the peak at about 1.38 Å, as can be seen below:

```
project_2.display.pattern(expt_name='sim_lbco', x='d_spacing', x_min=1.35, x_max=1.40)
```

The measured pattern does not contain enough information to refine all
peak-profile parameters simultaneously without introducing strong
correlations. We will therefore refine four of them:
`broad_gauss_sigma_1`, `broad_gauss_sigma_2`, `decay_beta_1`, and
`rise_alpha_1`.

**Hint:**

You can set the `free` attribute of the peak profile parameters to
`True` to allow the fitting process to adjust them. You can use the
same approach as in the previous part of the notebook, but this time
you will refine the peak profile parameters of the LBCO phase.

**Solution:**

```
project_2.experiments['sim_lbco'].peak.broad_gauss_sigma_1.free = True
project_2.experiments['sim_lbco'].peak.broad_gauss_sigma_2.free = True
project_2.experiments['sim_lbco'].peak.decay_beta_1.free = True
project_2.experiments['sim_lbco'].peak.rise_alpha_1.free = True

project_2.analysis.fit()
project_2.display.fit.results()

project_2.display.pattern(expt_name='sim_lbco', x='d_spacing', x_min=1.35, x_max=1.40)
```

[1;36mStandard fitting[0m

📋 Using experiment 🔬 [32m'sim_lbco'[0m for [32m'single'[0m fitting

🚀 Starting fit process with [32m'lmfit [0m[32m([0m[32mleastsq[0m[32m)[0m[32m'[0m[33m...[0m

📈 Goodness-of-fit progress:

🏆 Best goodness-of-fit [1m([0mreduced χ²[1m)[0m is [1;36m4.53[0m at iteration [1;36m73[0m

✅ Fitting complete.

⚙️ Settings used:

📋 Least-squares fit results:

📈 Refined parameters:

#### Exercise 5.7: Find Undefined Features

After refining the lattice parameter and the peak profile parameters,
the fit is significantly improved, but inspect the diffraction pattern
again. Are you noticing anything undefined?

**Hint:**

While the fit is now significantly better, there are still some
unexplained peaks in the diffraction pattern. These peaks are not
accounted for by the LBCO phase. For example, if you zoom in on the
region around 1.6 Å (or 95,000 μs), you will notice that the rightmost
peak is not explained by the LBCO phase at all.

**Solution:**

```
project_2.display.pattern(expt_name='sim_lbco', x='d_spacing', x_min=1.53, x_max=1.7)
```

#### Exercise 5.8: Identify the Cause of the Unexplained Peaks

Analyze the residual peaks that remain after refining the LBCO phase
and the peak-profile parameters. Based on their positions and
characteristics, decide which potential cause best explains the
misfit.

**Hint:**

Consider the following options:
1. The LBCO phase is not correctly modeled.
2. The LBCO phase is not the only phase present in the sample.
3. The data reduction process introduced artifacts.
4. The studied sample is not LBCO, but rather a different phase.

**Solution:**

1. ❌ In principle, this could be the case, as sometimes the presence
of extra peaks in the diffraction pattern can indicate lower symmetry
than the one used in the model, or that the model is not complete.
However, in this case, the LBCO phase is correctly modeled based on
the CIF data.
2. ✅ The unexplained peaks are due to the presence of an impurity
phase in the sample, which is not included in the current model.
3. ❌ The data reduction process is not likely to introduce such
specific peaks, as it is tested and verified in the previous part of
the notebook.
4. ❌ This could also be the case in real experiments, but in this
case, we know that the sample is LBCO, as it was simulated based on
the CIF data.

#### Exercise 5.9: Identify the Impurity Phase

Use the positions of the unexplained peaks to identify the most likely
secondary phase present in the sample.

**Hint:**

Check the positions of the unexplained peaks in the diffraction
pattern. Compare them with the known diffraction patterns in the
previous part of the notebook.

**Solution:**

The unexplained peaks are likely due to the presence of a small amount
of Si in the LBCO sample. In real experiments, it might happen, e.g.,
because the sample holder was not cleaned properly after the Si
experiment.

You can visualize the patterns of both the Si and LBCO phases to
confirm this hypothesis.

```
project_1.display.pattern(expt_name='sim_si', x='d_spacing', x_min=1, x_max=1.7)
project_2.display.pattern(expt_name='sim_lbco', x='d_spacing', x_min=1, x_max=1.7)
```

#### Exercise 5.10: Create a Second Structure – Si as an Impurity

Create a second structure for the Si phase, which is the impurity
phase identified in the previous step. Link this structure to the
LBCO experiment.

**Hint:**

You can use the same approach as in the previous part of the notebook,
but this time you need to create a structure for Si and link it to
the LBCO experiment.

**Solution:**

```
# Set Space Group
project_2.structures.create(name='si')
project_2.structures['si'].space_group.name_h_m = 'F d -3 m'
project_2.structures['si'].space_group.coord_system_code = '1'

# Set Lattice Parameters
project_2.structures['si'].cell.length_a = 5.43

# Set Atom Sites
project_2.structures['si'].atom_sites.create(
    id='Si',
    type_symbol='Si',
    fract_x=0.0,
    fract_y=0.0,
    fract_z=0.0,
    adp_type='Biso',
    adp_iso=0.89,
)

# Assign Structure to Experiment
project_2.experiments['sim_lbco'].linked_structures.create(structure_id='si', scale=1.0)
```

#### Exercise 5.11: Refine the Scale of the Si Phase

Visualize the measured diffraction pattern and the calculated
diffraction pattern. Check if the Si phase is contributing to the
calculated diffraction pattern. Refine the scale factor of the Si
phase to improve the fit.

**Hint:**

You can use the `pattern` method of the project's `display` facade to
visualize the patterns. Then, set the `free` attribute of the `scale`
parameter of the Si phase to `True` to allow the fitting process to
adjust the scale factor.

**Solution:**

```
# Before optimizing the parameters, we can visualize the measured
# diffraction pattern and the calculated diffraction pattern based on
# the two phases: LBCO and Si.
project_2.display.pattern(expt_name='sim_lbco')

# As you can see, the calculated pattern is now the sum of both phases,
# and Si peaks are visible in the calculated pattern. However, their
# intensities are much too high. Therefore, we need to refine the scale
# factor of the Si phase.
project_2.experiments['sim_lbco'].linked_structures['si'].scale.free = True

# Now we can perform the fit with both phases included.
project_2.analysis.fit()
project_2.display.fit.results()

# Let's plot the measured diffraction pattern and the calculated
# diffraction pattern both for the full range and for a zoomed-in region
# around the previously unexplained peak near 95,000 μs. The calculated
# pattern will be the sum of the two phases.
project_2.display.pattern(expt_name='sim_lbco')
project_2.display.pattern(expt_name='sim_lbco', x_min=88000, x_max=101000)
```

[1;36mStandard fitting[0m

📋 Using experiment 🔬 [32m'sim_lbco'[0m for [32m'single'[0m fitting

🚀 Starting fit process with [32m'lmfit [0m[32m([0m[32mleastsq[0m[32m)[0m[32m'[0m[33m...[0m

📈 Goodness-of-fit progress:

🏆 Best goodness-of-fit [1m([0mreduced χ²[1m)[0m is [1;36m1.61[0m at iteration [1;36m78[0m

✅ Fitting complete.

⚙️ Settings used:

📋 Least-squares fit results:

📈 Refined parameters:

All previously unexplained peaks are now accounted for in the pattern,
and the fit is improved. Some discrepancies in the peak intensities
remain, but further improvements would require more advanced data
reduction and analysis, which are beyond the scope of this school.

To review the analysis results, you can generate a summary report.
The HTML report is written automatically when the project is saved
(see below). The report includes parameters related to the structure
and the experiment, such as the refined unit cell parameter `a` of
LBCO.

Information about the crystal or magnetic structure, along with
experimental details, fitting quality, and other relevant data, is
often submitted to crystallographic journals as part of a scientific
publication. It can also be deposited in crystallographic databases
when relevant.

Finally, we save the project to disk to preserve the current state of
the analysis.

```
project_2.save_as(dir_path='projects/fitting-exercise-si-lbco-main')
```

[1;36mSaving project 📦 [0m[32m'main'[0m[1;36m to [0m[32m'../../../projects/fitting-exercise-si-lbco-main'[0m

├── 📄 project.edi

├── 📁 structures/

│   └── 📄 lbco.edi

│   └── 📄 si.edi

├── 📁 experiments/

│   └── 📄 sim_lbco.edi

├── 📁 analysis/

│   └── 📄 analysis.edi

└── 📁 reports/

    └── 📄 main.html

#### Final Remarks

In this part of the notebook, you learned how to use EasyDiffraction
to refine lattice parameters of a more complex crystal structure,
La₀.₅Ba₀.₅CoO₃ (LBCO).

In real experiments, you might also refine
additional parameters, such as atomic positions, occupancies, and
atomic displacement factors, to achieve an even better fit. For our
purposes, we'll stop here, as the goal was to give you a starting
point for analyzing more complex crystal structures with
EasyDiffraction.

## 🎁 Bonus

Congratulations — you've now completed Part 1 of the diffraction data
analysis exercises for the DMSC Summer School!

If you'd like to keep exploring, the EasyDiffraction library offers
many additional tutorials and examples on the official documentation
site: 👉 https://docs.easydiffraction.org/lib/latest/tutorials

Besides the Python package, EasyDiffraction also comes with a
graphical user interface (GUI) for deterministic diffraction
refinement workflows. Bayesian analysis is not yet available in the
GUI, so MCMC workflows currently require the Python library.

If you prefer a point-and-click interface over coding, the GUI
provides a user-friendly way to perform deterministic refinements. You
can download it as a standalone application here: 👉
https://easydiffraction.org

We'd love to hear your feedback on EasyDiffraction — both the library
and the GUI! 💬
